Repository: Toniaac/hte-data-processing

File: al_trajectory_data_all/Membrane_dataset/llm_experiment_membrane_modulus_trajectory_report_seed42_run4.csv
Iteration,Experiment Index,Experiment Parameters,Suggested Parameters,Observed Elastic Modulus,Max Modulus in Dataset,Stopping Reason
0,14,Initial Selection,N/A,39.58562154046682,296.35081017123304,Initial selection
1,41,Index: 30; Auto: True; Heating: False; Concentration: 16.0; Heating Block Temperature: 25; Mixed: True; Rest Time (days): 1; Coupon-to-Bath Wait Time (min): 0.0; Relative Humidity: 54; Nitrogen (Side from drop): 1; Nitrogen (After blade): 0,"# Recommendation for Next Experiment to Maximize Modulus

Based on the single data point provided (Experiment ID 12), I'll recommend parameters for the next experiment that are likely to maximize the elastic modulus.

## Recommended Experimental Parameters

- **Synthesis Method**: Automated (Auto: Yes)
- **Polymer Concentration**: 15.0% polysulfone (increased from 10.0%)
- **Solution Preparation**:
  - Heating: Yes
  - Heating block temperature: 60°C
  - Mixed: Yes (robot-mixed)
  - Rest time: 1 day (reduced from 2 days)

## Casting Conditions
- **Coupon-to-Bath Wait Time**: 2.0 minutes (increased from 0.0 minutes)
- **Relative Humidity**: 40% (decreased from 56%)
- **Nitrogen (Side from drop)**: Yes
- **Nitrogen (After blade)**: Yes

## Rationale

1. **Increased polymer concentration** (15% vs 10%): Higher polymer concentrations typically lead to denser membrane structures with improved mechanical properties.

2. **Added heating during preparation**: Heating improves polymer dissolution and creates more homogeneous solutions, potentially leading to more uniform membrane structures with better mechanical properties.

3. **Reduced rest time** (1 day vs 2 days): Optimizing the rest time can help achieve the right balance between solution homogeneity and viscosity.

4. **Added wait time before immersion** (2 minutes): This controlled delay allows partial solvent evaporation, forming a denser skin layer that can improve mechanical strength.

5. **Lower humidity** (40% vs 56%): Controlling humidity can affect the phase separation kinetics, with lower humidity potentially slowing the initial phase separation for more controlled structure formation.

6. **Added nitrogen flow**: Nitrogen flow creates a more controlled atmosphere during casting, potentially improving uniformity and mechanical properties.

These parameter adjustments aim to create a more controlled phase separation process, leading to a membrane with higher elastic modulus.",220.5104016857166,296.35081017123304,Continuing
2,40,Index: 23; Auto: True; Heating: False; Concentration: 16.0; Heating Block Temperature: 25; Mixed: True; Rest Time (days): 1; Coupon-to-Bath Wait Time (min): 0.0; Relative Humidity: 49; Nitrogen (Side from drop): 0; Nitrogen (After blade): 0,"Based on the two experimental reports provided, I can see that Experiment #30 achieved a significantly higher modulus (220.51 bar) compared to Experiment #12 (39.59 bar). The key differences appear to be:

1. Higher polymer concentration (16.0% vs 10.0%)
2. Shorter rest time (1 day vs 2 days)
3. Use of nitrogen flow from the side during drop casting (Yes vs No)
4. Similar relative humidity (54% vs 56%)

For the next experiment to maximize modulus, I recommend:

## Recommended Next Experiment
- **Polymer Concentration**: 18.0% (increasing from 16.0% as higher concentration appears beneficial)
- **Heating**: Yes (introduce heating to potentially improve polymer dissolution)
- **Heating Block Temperature**: 40°C (moderate heating)
- **Mixed**: Yes (continue with automated mixing)
- **Rest Time**: 1 day (maintain the successful shorter rest period)
- **Coupon-to-Bath Wait Time**: 0.0 min (maintain immediate immersion)
- **Relative Humidity**: 50% (slightly lower than previous experiments)
- **Nitrogen (Side from drop)**: Yes (maintain this beneficial parameter)
- **Nitrogen (After blade)**: Yes (add this parameter to potentially improve uniformity)

This recommendation builds on the successful parameters from Experiment #30 while strategically adjusting key variables that may further enhance the modulus based on polymer membrane formation principles.",162.77817832797786,296.35081017123304,Continuing
3,35,Index: 29; Auto: True; Heating: False; Concentration: 14.0; Heating Block Temperature: 25; Mixed: True; Rest Time (days): 1; Coupon-to-Bath Wait Time (min): 0.0; Relative Humidity: 54; Nitrogen (Side from drop): 1; Nitrogen (After blade): 0,"# Recommendation for Next Experiment to Maximize Modulus

Based on the three experiments reported, I can identify trends that suggest how to maximize the elastic modulus:

## Analysis of Previous Results:
- Experiment #12: 10.0% concentration, no heating, 2 days rest, 56% RH, no nitrogen → 39.59 bar modulus
- Experiment #23: 16.0% concentration, no heating, 1 day rest, 49% RH, no nitrogen → 162.78 bar modulus
- Experiment #30: 16.0% concentration, no heating, 1 day rest, 54% RH, nitrogen from side → 220.51 bar modulus

## Key Observations:
1. Higher polymer concentration (16% vs 10%) significantly increases modulus
2. Using nitrogen flow from the side during drop casting appears beneficial
3. Moderate humidity (54%) with nitrogen flow produced the highest modulus
4. Shorter rest time (1 day vs 2 days) may be preferable

## Recommended Next Experiment:
- **Auto**: Yes (automated synthesis)
- **Concentration**: 18.0% (increasing from 16% to explore upper range)
- **Heating**: Yes (to aid dissolution of higher concentration)
- **Heating block temperature**: 40°C (moderate heating)
- **Mixed**: Yes (robot-mixed)
- **Rest time**: 1 day
- **Coupon-to-Bath Wait Time**: 0.0 minutes
- **Relative Humidity**: 50-55% (target 52%)
- **Nitrogen (Side from drop)**: Yes
- **Nitrogen (After blade)**: Yes (adding this parameter to potentially further improve modulus)

This experiment builds on the successful conditions from Experiment #30 while strategically exploring higher concentration and additional nitrogen flow to maximize the elastic modulus.",207.09310351510177,296.35081017123304,Continuing
4,39,Index: 71; Auto: True; Heating: False; Concentration: 15.0; Heating Block Temperature: 25; Mixed: True; Rest Time (days): 1; Coupon-to-Bath Wait Time (min): 0.0; Relative Humidity: 50; Nitrogen (Side from drop): 0; Nitrogen (After blade): 0,"# Recommendation for Next Experiment to Maximize Modulus

Based on the prior observations, I recommend the following experimental parameters to maximize the elastic modulus:

## Recommended Experiment Parameters
- **Synthesis Method**: Automated (Yes)
- **Polymer Concentration**: 18.0%
- **Heating**: No (ambient temperature of 25°C)
- **Mixed**: Yes (automatically mixed by robotic system)
- **Rest time**: 1 day
- **Coupon-to-Bath Wait Time**: 0.0 minutes
- **Relative Humidity**: 54%
- **Nitrogen (Side from drop)**: Yes
- **Nitrogen (After blade)**: No

## Rationale
1. **Higher polymer concentration**: The data shows a clear trend where higher polymer concentrations (16% in Exp #30 and #23) yielded much higher modulus values (220.51 and 162.78 bar) compared to lower concentration (10% in Exp #12 with only 39.59 bar). Increasing to 18% may further improve modulus.

2. **Nitrogen flow during drop-casting**: Experiments #29 and #30 both used nitrogen flow from the side during drop-casting and achieved high modulus values (207.09 and 220.51 bar respectively).

3. **Optimal humidity**: Maintaining relative humidity around 54% appears beneficial, as seen in experiments #29 and #30 which achieved the highest modulus values.

4. **1-day rest time**: Both high-performing experiments (#23, #29, #30) used a 1-day rest time rather than 2 days.

5. **Immediate immersion**: All experiments used immediate immersion (0.0 min wait time), which appears to be optimal.

This parameter combination builds upon the most successful conditions observed while pushing the polymer concentration higher to potentially achieve even greater modulus values.",140.76871335709305,296.35081017123304,Continuing
5,34,Index: 22; Auto: True; Heating: False; Concentration: 14.0; Heating Block Temperature: 25; Mixed: True; Rest Time (days): 1; Coupon-to-Bath Wait Time (min): 0.0; Relative Humidity: 49; Nitrogen (Side from drop): 0; Nitrogen (After blade): 0,"# Recommendation for Next Experiment to Maximize Modulus

Based on the prior observations, I'll analyze the patterns to recommend parameters that are likely to maximize the elastic modulus.

## Analysis of Previous Results:
- Experiment #12: 10.0% concentration, no heating, 2 days rest, 56% RH, no nitrogen → 39.59 bar modulus
- Experiment #23: 16.0% concentration, no heating, 1 day rest, 49% RH, no nitrogen → 162.78 bar modulus
- Experiment #29: 14.0% concentration, no heating, 1 day rest, 54% RH, nitrogen during drop → 207.09 bar modulus
- Experiment #30: 16.0% concentration, no heating, 1 day rest, 54% RH, nitrogen during drop → 220.51 bar modulus
- Experiment #71: 15.0% concentration, no heating, 1 day rest, 50% RH, no nitrogen → 140.77 bar modulus

## Key Patterns:
1. Higher polymer concentration (14-16%) correlates with higher modulus
2. 1 day rest time appears optimal
3. Nitrogen flow during drop casting significantly improves modulus
4. ~54% relative humidity appears favorable
5. All successful experiments used automated synthesis with no heating

## Recommended Next Experiment:
- **Auto**: Yes (automated synthesis)
- **Heating**: No (room temperature 25°C)
- **Concentration**: 18.0% (pushing slightly higher than previous best)
- **Heating block temperature**: 25°C (ambient)
- **Mixed**: Yes (robot-mixed)
- **Rest time**: 1 day
- **Coupon-to-Bath Wait Time**: 0.0 minutes
- **Relative Humidity**: 54%
- **Nitrogen (Side from drop)**: Yes
- **Nitrogen (After blade)**: No

This recommendation builds on the most successful previous experiment (#30) while slightly increasing the polymer concentration to potentially further enhance the modulus while staying within reasonable processing limits.",88.47667256854467,296.35081017123304,Continuing
6,28,Index: 28; Auto: True; Heating: False; Concentration: 12.0; Heating Block Temperature: 25; Mixed: True; Rest Time (days): 1; Coupon-to-Bath Wait Time (min): 0.0; Relative Humidity: 54; Nitrogen (Side from drop): 1; Nitrogen (After blade): 0,"# Recommendation for Next Experiment to Maximize Modulus

Based on the provided experimental data, I'll recommend parameters for the next experiment to maximize the elastic modulus.

## Analysis of Previous Results
- Experiment #30 had the highest modulus (220.51 bar) with 16% polymer concentration and nitrogen flow during drop casting
- Experiment #29 had the second highest modulus (207.09 bar) with 14% polymer concentration and nitrogen flow during drop casting
- Lower concentrations (10%) resulted in significantly lower modulus values (39.59 bar)
- All high-performing experiments used 1 day rest time and 0 min wait time

## Recommended Experimental Parameters
- **Synthesis Method**: Automated (Yes)
- **Heating**: No (room temperature 25°C)
- **Concentration**: 17% (slightly higher than the best performing experiment)
- **Heating block temperature**: 25°C (ambient)
- **Mixed**: Yes (automatically mixed by robotic system)
- **Rest time**: 1 day
- **Coupon-to-Bath Wait Time**: 0.0 min
- **Relative Humidity**: 50-55%
- **Nitrogen (Side from drop)**: Yes
- **Nitrogen (After blade)**: No

This recommendation builds on the successful parameters from experiment #30 while slightly increasing the polymer concentration to potentially further enhance the modulus. The nitrogen flow during drop casting appears to be a critical factor for achieving high modulus values.",147.00005295683096,296.35081017123304,Continuing
7,66,Index: 16; Auto: True; Heating: True; Concentration: 11.63; Heating Block Temperature: 50; Mixed: True; Rest Time (days): 1; Coupon-to-Bath Wait Time (min): 0.0; Relative Humidity: 53; Nitrogen (Side from drop): 0; Nitrogen (After blade): 0,"# Recommendation for Next Experiment to Maximize Modulus

Based on the prior observations, I'll analyze the patterns to recommend parameters that are likely to maximize the elastic modulus.

## Key Observations from Previous Experiments:
- Experiment #30 had the highest modulus (220.51 bar) with 16% polymer concentration and nitrogen flow during drop casting
- Experiment #29 had the second highest modulus (207.09 bar) with 14% polymer concentration and nitrogen flow during drop casting
- Lower concentrations (10%) resulted in much lower modulus values (39.59 bar)
- All high-performing experiments had 0 min wait time and 1 day rest time
- Relative humidity around 54% appears in the best-performing experiments

## Recommended Next Experiment:

- **Auto**: Yes (automated synthesis)
- **Heating**: No (room temperature 25°C)
- **Concentration**: 18% (increasing from the best result of 16%)
- **Heating block temperature**: 25°C (ambient)
- **Mixed**: Yes (robot-mixed)
- **Rest time**: 1 day
- **Coupon-to-Bath Wait Time**: 0.0 min
- **Relative Humidity**: 54%
- **Nitrogen (Side from drop)**: Yes
- **Nitrogen (After blade)**: No

## Rationale:
I'm recommending increasing the polymer concentration to 18% since there appears to be a positive correlation between concentration and modulus (from 10% to 16%). The highest modulus was achieved at 16%, so exploring a slightly higher concentration may yield further improvements while staying within reasonable processing limits. All other parameters are maintained at the values that produced the highest modulus in previous experiments.",64.29918271351211,296.35081017123304,Continuing
8,16,Index: 20; Auto: True; Heating: False; Concentration: 10.0; Heating Block Temperature: 25; Mixed: True; Rest Time (days): 1; Coupon-to-Bath Wait Time (min): 0.0; Relative Humidity: 58; Nitrogen (Side from drop): 0; Nitrogen (After blade): 0,"# Recommendation for Next Experiment to Maximize Modulus

Based on the prior experimental observations, I recommend the following parameters for the next experiment to maximize the elastic modulus:

## Recommended Experiment Parameters
- **Synthesis Method**: Automated (Yes)
- **Polymer Concentration**: 16.0%
- **Heating**: No (room temperature 25°C)
- **Mixed**: Yes (automatically mixed by robotic system)
- **Rest time**: 1 day
- **Coupon-to-Bath Wait Time**: 0.0 minutes
- **Relative Humidity**: 54%
- **Nitrogen (Side from drop)**: Yes
- **Nitrogen (After blade)**: No

## Rationale
1. The highest modulus values (220.51 and 207.09 bar) were observed in experiments with 16% and 14% polymer concentration respectively, both using side nitrogen flow during drop-casting.

2. A consistent pattern shows that higher polymer concentrations (14-16%) yield significantly higher modulus values compared to lower concentrations (10-12%).

3. All high-performing experiments used a 1-day rest time rather than longer periods.

4. Immediate immersion in the NIPS bath (0.0 min wait time) appears optimal across all experiments.

5. The relative humidity around 54% appears to be associated with the highest modulus values.

6. Side nitrogen flow during drop-casting appears to be beneficial for achieving higher modulus values, as seen in experiments #29 and #30.

7. No heating during mixing appears to be preferable for maximizing modulus.

This recommendation aims to replicate the conditions of experiment #30 (which achieved the highest modulus of 220.51 bar) while ensuring all parameters remain within the established ranges.",28.08588319590436,296.35081017123304,Continuing
9,68,Index: 18; Auto: True; Heating: True; Concentration: 13.0; Heating Block Temperature: 50; Mixed: True; Rest Time (days): 1; Coupon-to-Bath Wait Time (min): 0.0; Relative Humidity: 96; Nitrogen (Side from drop): 0; Nitrogen (After blade): 0,"# Recommendation for Next Experiment to Maximize Modulus

Based on the experimental data provided, I recommend the following parameters for the next experiment to maximize the elastic modulus:

## Recommended Experiment Parameters
- **Synthesis Method**: Automated (Yes)
- **Polymer Concentration**: 16.0%
- **Heating**: No (room temperature 25°C)
- **Mixed**: Yes (automatically mixed by robotic system)
- **Rest time**: 1 day
- **Coupon-to-Bath Wait Time**: 0.0 minutes
- **Relative Humidity**: 54%
- **Nitrogen (Side from drop)**: Yes
- **Nitrogen (After blade)**: No

## Rationale
1. The highest modulus values (220.51 bar and 207.09 bar) were observed in experiments #30 and #29, which both used:
   - Higher polymer concentrations (16% and 14% respectively)
   - 1 day rest time
   - Side nitrogen flow during drop-casting
   - 54% relative humidity
   - Immediate immersion in the NIPS bath (0 min wait time)

2. Polymer concentration appears to be the most significant factor affecting modulus:
   - Higher concentrations (14-16%) consistently produced higher modulus values
   - Lower concentrations (10-12%) resulted in significantly lower modulus values (28-64 bar)

3. The use of nitrogen flow from the side during drop-casting appears beneficial, as it was present in the experiments with the highest modulus values.

4. A rest time of 1 day seems optimal based on the available data.

This recommendation aims to replicate the conditions that produced the highest modulus while focusing on the parameters that appear most influential based on the experimental results.",65.48719407925006,296.35081017123304,Continuing
10,54,Index: 50; Auto: True; Heating: False; Concentration: 17.0; Heating Block Temperature: 25; Mixed: False; Rest Time (days): 0; Coupon-to-Bath Wait Time (min): 0.17; Relative Humidity: 70; Nitrogen (Side from drop): 0; Nitrogen (After blade): 1,"# Recommendation for Next Experiment to Maximize Modulus

Based on the prior observations, I recommend the following experimental parameters to maximize the elastic modulus:

## Recommended Experiment Parameters
- **Synthesis Method**: Automated (Yes)
- **Polymer Concentration**: 18.0% polysulfone
- **Heating**: No (room temperature 25°C)
- **Mixed**: Yes (automatically mixed by robotic system)
- **Rest time**: 1 day
- **Coupon-to-Bath Wait Time**: 0.0 minutes
- **Relative Humidity**: 54%
- **Nitrogen (Side from drop)**: Yes
- **Nitrogen (After blade)**: No

## Rationale
1. **Polymer Concentration**: The highest modulus values (220.51 bar and 207.09 bar) were observed with higher polymer concentrations (16.0% and 14.0% respectively). Increasing to 18.0% may further enhance modulus.

2. **No Heating**: Experiments without heating consistently showed higher modulus values compared to those with heating.

3. **Rest Time**: 1 day rest time appears optimal based on the highest performing experiments.

4. **Immediate Immersion**: All high-performing experiments used immediate immersion (0.0 min wait time).

5. **Relative Humidity**: The best results were observed at moderate humidity levels around 54%.

6. **Nitrogen Flow**: Side nitrogen flow during drop-casting appears beneficial (used in experiments #29 and #30 with the highest modulus values).

This parameter combination builds upon the successful conditions from experiments #30 and #29 while pushing the polymer concentration higher to potentially achieve even greater modulus values.",197.8404462303588,296.35081017123304,Continuing
11,45,Index: 31; Auto: True; Heating: False; Concentration: 17.0; Heating Block Temperature: 25; Mixed: False; Rest Time (days): 0; Coupon-to-Bath Wait Time (min): 0.0; Relative Humidity: 67; Nitrogen (Side from drop): 1; Nitrogen (After blade): 0,"Based on the experimental data provided, I'll recommend the next experiment to maximize the elastic modulus of the membrane.

# Recommended Next Experiment

## Experiment Parameters:
- **Synthesis Method**: Automated (Yes)
- **Polymer Concentration**: 18.0% polysulfone
- **Heating**: No (room temperature 25°C)
- **Mixed**: No (use premixed solution)
- **Rest time**: 0 days
- **Coupon-to-Bath Wait Time**: 0.2 minutes (12 seconds)
- **Relative Humidity**: 65%
- **Nitrogen (Side from drop)**: Yes
- **Nitrogen (After blade)**: Yes

## Rationale:
1. **Higher polymer concentration**: The data shows a strong positive correlation between polymer concentration and modulus. Experiments with 16-17% concentration (Exp #30, #23, #50) yielded the highest modulus values (220.51, 162.78, 197.84 bar). Increasing to 18% should further improve modulus.

2. **No heating**: The experiments with highest modulus values did not use heating during preparation.

3. **Premixed solution**: Experiment #50 with a premixed solution showed excellent results (197.84 bar).

4. **Minimal rest time**: Zero rest time in Experiment #50 produced high modulus, suggesting immediate use may be beneficial.

5. **Short wait time**: A brief wait time (0.17-0.2 min) before immersion appears beneficial compared to immediate immersion.

6. **Controlled humidity**: Moderate-high humidity (65-70%) seems to produce better results than very low or very high humidity.

7. **Dual nitrogen flow**: Using nitrogen flow both during drop casting and after blade casting should provide optimal humidity control throughout the process, combining the benefits seen in experiments #29, #30, and #50.

This experiment builds on the conditions that produced the highest modulus values while making strategic adjustments to potentially achieve even better performance.",224.5706110108938,296.35081017123304,Continuing
12,55,Index: 51; Auto: True; Heating: False; Concentration: 17.0; Heating Block Temperature: 25; Mixed: False; Rest Time (days): 0; Coupon-to-Bath Wait Time (min): 1.0; Relative Humidity: 70; Nitrogen (Side from drop): 0; Nitrogen (After blade): 1,"# Recommendation for Next Experiment to Maximize Modulus

Based on the experimental data provided, I'll recommend parameters for the next experiment that should maximize the elastic modulus.

## Analysis of Previous Results
- The highest modulus values (220.51 and 224.57 bar) were observed in experiments with:
  - Higher polymer concentrations (16-17%)
  - Premixed solutions or solutions with 1 day rest time
  - Nitrogen flow during drop-casting
  - Immediate immersion in NIPS bath (0 min wait time)
  - Relative humidity in the 54-67% range

## Recommended Experimental Parameters

- **Polymer Concentration**: 18.0% (increasing from the previous maximum of 17%)
- **Solution Preparation**: Premixed manually (similar to experiment #31)
- **Heating**: No (ambient temperature of 25°C)
- **Rest Time**: 0 days (use immediately after preparation)
- **Nitrogen Flow (Side from drop)**: Yes (apply laminar nitrogen flow during drop-casting)
- **Nitrogen Flow (After blade)**: Yes (apply nitrogen flow after blade-casting as well)
- **Coupon-to-Bath Wait Time**: 0.0 minutes (immediate immersion)
- **Relative Humidity**: 65% (within the optimal range observed)

## Rationale
This recommendation builds on the successful parameters from experiments #30 and #31, which produced the highest modulus values. I've increased the polymer concentration slightly to 18% as there appears to be a positive correlation between concentration and modulus. I've also added nitrogen flow after blade-casting, which wasn't used in the highest-performing experiments but may provide additional control over the phase separation process and potentially further increase modulus.",168.33383829683325,296.35081017123304,Continuing
13,60,Index: 56; Auto: True; Heating: False; Concentration: 17.0; Heating Block Temperature: 25; Mixed: False; Rest Time (days): 0; Coupon-to-Bath Wait Time (min): 10.0; Relative Humidity: 58; Nitrogen (Side from drop): 0; Nitrogen (After blade): 1,"# Recommendation for Next Experiment to Maximize Modulus

Based on the experimental data provided, I'll recommend parameters for the next experiment that should maximize the elastic modulus.

## Analysis of Previous Results
- The highest modulus values were observed in experiments with:
  - Higher polymer concentrations (16-17%)
  - Use of nitrogen flow (particularly during drop casting)
  - Minimal or no wait time before NIPS bath immersion
  - Moderate humidity levels (50-70%)
  - No heating during solution preparation
  - Premixed solutions or 1-day rest time

## Recommended Experimental Parameters

- **Polymer Concentration**: 18.0% (increasing from the successful 17% experiments)
- **Heating**: No (ambient temperature of 25°C)
- **Mixed**: No (use premixed solution as in high-performing experiments)
- **Rest time**: 0 days (use immediately after preparation)
- **Coupon-to-Bath Wait Time**: 0.0 minutes (immediate immersion)
- **Relative Humidity**: 65% (within the optimal range observed)
- **Nitrogen (Side from drop)**: Yes (this appeared beneficial in high-modulus experiments)
- **Nitrogen (After blade)**: Yes (combining both nitrogen applications may further improve results)
- **Auto**: Yes (maintain automated process for consistency)

This parameter set builds on the conditions from experiments #30 and #31, which produced the highest modulus values (220.51 and 224.57 bar respectively), while slightly increasing the polymer concentration to potentially further enhance the mechanical properties.",272.2240045816517,296.35081017123304,Continuing
14,36,Index: 7; Auto: True; Heating: False; Concentration: 14.43; Heating Block Temperature: 25; Mixed: True; Rest Time (days): 4; Coupon-to-Bath Wait Time (min): 0.0; Relative Humidity: 59; Nitrogen (Side from drop): 0; Nitrogen (After blade): 0,"Based on the experimental data provided, I'll recommend the next experiment to maximize the elastic modulus of the membrane.

# Recommended Next Experiment

## Experiment Parameters:
- **Synthesis Method**: Automated (Yes)
- **Polymer Concentration**: 18.0% polysulfone
- **Heating**: No (ambient temperature of 25°C)
- **Mixed**: No (use premixed solution)
- **Rest time**: 0 days (use immediately)
- **Coupon-to-Bath Wait Time**: 8.0 minutes
- **Relative Humidity**: 60%
- **Nitrogen (Side from drop)**: No
- **Nitrogen (After blade)**: Yes

## Rationale:
1. **Polymer Concentration**: The highest modulus values (224.57, 272.22 bar) were observed with 17% concentration. I'm recommending a slight increase to 18% to explore if higher concentration further improves modulus.

2. **Wait Time**: Experiment #56 with the highest modulus (272.22 bar) used a 10-minute wait time. I'm recommending 8 minutes to optimize between this high value and other successful experiments with shorter wait times.

3. **Premixed Solution**: The top-performing experiments (#50, #51, #56) all used premixed solutions without robotic mixing.

4. **No Rest Time**: The highest modulus values were consistently achieved with no solution rest time (0 days).

5. **Nitrogen Flow Pattern**: Applying nitrogen after blade casting but not during side-drop appears optimal based on the highest modulus experiment (#56).

6. **Relative Humidity**: Moderately high humidity (58-70%) appears beneficial, with the best results around 58-60%.

This experiment builds on the conditions that produced the highest modulus (272.22 bar) while making strategic adjustments to potentially achieve even better performance.",120.1628705347832,296.35081017123304,Continuing
15,59,Index: 55; Auto: True; Heating: False; Concentration: 17.0; Heating Block Temperature: 25; Mixed: False; Rest Time (days): 0; Coupon-to-Bath Wait Time (min): 10.0; Relative Humidity: 68; Nitrogen (Side from drop): 0; Nitrogen (After blade): 1,"# Recommendation for Next Experiment to Maximize Modulus

Based on the experimental data provided, I recommend the following parameters for the next experiment to maximize the elastic modulus:

## Recommended Experimental Parameters
- **Concentration**: 17.0% polysulfone
- **Heating**: No (ambient temperature of 25°C)
- **Mixed**: No (use premixed solution)
- **Rest time**: 0 days (use immediately)
- **Coupon-to-Bath Wait Time**: 10.0 minutes
- **Relative Humidity**: 58-60%
- **Nitrogen (Side from drop)**: No
- **Nitrogen (After blade)**: Yes

## Rationale
1. The highest modulus observed (272.22 bar) was in experiment #56, which used 17% concentration, 10 minutes wait time, and nitrogen after blade casting.

2. Higher polymer concentrations (16-17%) consistently produced higher modulus values compared to lower concentrations (10-14%).

3. Premixed solutions appear to perform better than robot-mixed solutions.

4. Longer coupon-to-bath wait times (especially 10 minutes) showed significant improvement in modulus compared to immediate immersion.

5. Applying nitrogen flow after blade casting but not during side drop appears optimal for controlling humidity exposure during the critical membrane formation period.

6. No heating during preparation and no solution rest time were associated with the highest modulus values.

This recommendation aims to replicate and potentially improve upon the conditions that produced the highest modulus (experiment #56) while maintaining all parameters within the observed ranges.",219.61643412334288,296.35081017123304,Continuing
16,57,Index: 53; Auto: True; Heating: False; Concentration: 17.0; Heating Block Temperature: 25; Mixed: False; Rest Time (days): 0; Coupon-to-Bath Wait Time (min): 10.0; Relative Humidity: 68; Nitrogen (Side from drop): 0; Nitrogen (After blade): 0,"# Recommendation for Next Experiment to Maximize Modulus

Based on the prior observations, I recommend the following experimental parameters to maximize the elastic modulus:

## Recommended Experiment Parameters
- **Auto**: Yes (fully automated process)
- **Polymer Concentration**: 18.0% (increasing from the highest observed value of 17.0%)
- **Heating**: No (ambient temperature of 25°C)
- **Mixed**: No (use premixed solution)
- **Rest time**: 0 days (use immediately after preparation)
- **Coupon-to-Bath Wait Time**: 10.0 minutes
- **Relative Humidity**: 60%
- **Nitrogen (Side from drop)**: No
- **Nitrogen (After blade)**: Yes

## Rationale
1. **Higher polymer concentration (18.0%)**: The highest modulus values (224.57, 272.22, 219.62 bar) were observed with 17.0% concentration. Increasing to 18.0% may further enhance mechanical properties.

2. **No heating**: Experiments without heating consistently showed higher modulus values compared to those with heating.

3. **Premixed solution**: Experiments using premixed solutions (rather than robot-mixed) showed superior modulus values.

4. **Zero rest time**: The highest modulus values were observed when solutions were used immediately after preparation.

5. **Extended wait time (10.0 minutes)**: Experiment #56 with 10-minute wait time showed the highest modulus (272.22 bar).

6. **Moderate humidity (60%)**: The best results occurred in the 58-70% humidity range.

7. **Nitrogen after blade only**: Applying nitrogen flow after blade casting but not during side drop appears optimal for maximizing modulus.

This parameter combination builds upon the conditions that produced the highest modulus values in the dataset while making a strategic increase in polymer concentration to potentially achieve even higher mechanical properties.",296.35081017123304,296.35081017123304,Max modulus reached
