Repository: Toniaac/hte-data-processing

File: al_trajectory_data_all/Membrane_dataset/llm_experiment_membrane_modulus_trajectory_report_seed42_run5.csv
Iteration,Experiment Index,Experiment Parameters,Suggested Parameters,Observed Elastic Modulus,Max Modulus in Dataset,Stopping Reason
0,14,Initial Selection,N/A,39.58562154046682,296.35081017123304,Initial selection
1,68,Index: 18; Auto: True; Heating: True; Concentration: 13.0; Heating Block Temperature: 50; Mixed: True; Rest Time (days): 1; Coupon-to-Bath Wait Time (min): 0.0; Relative Humidity: 96; Nitrogen (Side from drop): 0; Nitrogen (After blade): 0,"# Recommendation for Next Experiment to Maximize Modulus

Based on the single data point provided (Experiment ID 12), I'll recommend parameters that are likely to increase the elastic modulus for your next membrane synthesis experiment.

## Recommended Parameters for Next Experiment:

- **Synthesis Method**: Automated robotic system (Auto: Yes)
- **Polymer Solution**: 18% polysulfone in PolarClean solvent (increased concentration)
- **Solution Preparation**: 
  - Automatically mixed by robotic system (Mixed: Yes)
  - Apply heating during mixing (Heating: Yes)
  - Heating block temperature: 60°C
  - Solution rest time: 1 day

## Casting Conditions:
- **Environmental Conditions**: 30% relative humidity
- **Casting Process**:
  - Automated blade casting
  - Coupon-to-Bath Wait Time: 2 minutes
  - Apply nitrogen flow after blade casting (Nitrogen (After blade): Yes)
  - No nitrogen flow from side during drop (Nitrogen (Side from drop): No)

## Rationale:
1. **Higher polymer concentration** (18% vs 10%) should increase mechanical strength and modulus
2. **Heating during mixing** will improve polymer dissolution and chain entanglement
3. **Lower humidity** (30% vs 56%) may slow the initial phase separation, leading to denser membrane structure
4. **Short wait time before immersion** (2 min) allows for controlled initial skin formation
5. **Nitrogen flow after blade casting** helps create a more uniform initial skin layer

These parameters aim to create a denser, more mechanically robust membrane structure with higher elastic modulus compared to the previous experiment.",65.48719407925006,296.35081017123304,Continuing
2,36,Index: 7; Auto: True; Heating: False; Concentration: 14.43; Heating Block Temperature: 25; Mixed: True; Rest Time (days): 4; Coupon-to-Bath Wait Time (min): 0.0; Relative Humidity: 59; Nitrogen (Side from drop): 0; Nitrogen (After blade): 0,"Based on the two experimental reports provided, I'll analyze the parameters that appear to influence the elastic modulus and recommend the next experiment to maximize this property.

## Analysis of Current Data:
- Experiment #12: 10.0% polysulfone, no heating, 2 days rest, 56% RH, 0 min wait time, no nitrogen flow → Modulus: 39.59 bar
- Experiment #18: 13.0% polysulfone, heating at 50°C, 1 day rest, 96% RH, 0 min wait time, no nitrogen flow → Modulus: 65.49 bar

The higher modulus in Experiment #18 suggests that increased polymer concentration, heating during mixing, and higher humidity may positively impact the modulus.

## Recommended Next Experiment:
- **Synthesis Method**: Automated robotic system (Auto: Yes)
- **Polymer Concentration**: 15.0% (increasing from 13.0% to further explore the effect of higher concentration)
- **Heating**: Yes
- **Heating Block Temperature**: 60°C (slightly higher than previous experiment)
- **Mixed**: Yes (robot-mixed)
- **Rest Time**: 1 day (maintained from successful Experiment #18)
- **Coupon-to-Bath Wait Time**: 0.0 minutes (maintained from both experiments)
- **Relative Humidity**: 95% (maintaining the high humidity that appeared beneficial)
- **Nitrogen (Side from drop)**: No
- **Nitrogen (After blade)**: No

This experiment builds on the successful parameters from Experiment #18 while exploring a higher polymer concentration and heating temperature, which may further enhance the elastic modulus of the resulting membrane.",120.1628705347832,296.35081017123304,Continuing
3,43,Index: 8; Auto: True; Heating: False; Concentration: 17.0; Heating Block Temperature: 25; Mixed: False; Rest Time (days): 4; Coupon-to-Bath Wait Time (min): 0.0; Relative Humidity: 59; Nitrogen (Side from drop): 0; Nitrogen (After blade): 0,"# Recommendation for Next Experiment to Maximize Modulus

Based on the three prior experiments, I can identify trends that suggest how to maximize the elastic modulus:

## Analysis of Prior Results:
- Experiment 7: 14.43% concentration, no heating, 4 days rest → 120.16 bar modulus (highest)
- Experiment 18: 13.0% concentration, heating at 50°C, 1 day rest → 65.49 bar modulus
- Experiment 12: 10.0% concentration, no heating, 2 days rest → 39.59 bar modulus (lowest)

## Key Observations:
1. Higher polymer concentration correlates with higher modulus
2. Longer rest time appears beneficial
3. No heating seems to produce better results than heating at 50°C
4. Humidity may play a role (59% for highest modulus vs. 96% for medium modulus)

## Recommended Next Experiment:
- **Concentration**: 16% (increasing from the best result of 14.43%)
- **Heating**: No (maintain ambient temperature of 25°C)
- **Mixed**: Yes (automatically mixed by robotic system)
- **Rest time**: 5 days (slightly longer than the best result)
- **Coupon-to-Bath Wait Time**: 0.0 minutes (consistent with all prior experiments)
- **Relative Humidity**: 60% (similar to the best result)
- **Nitrogen (Side from drop)**: No
- **Nitrogen (After blade)**: No

This experiment pushes the concentration higher while maintaining the other conditions that produced the highest modulus, with a slightly extended rest time to potentially further improve polymer chain entanglement and resulting mechanical properties.",178.97379271834268,296.35081017123304,Continuing
4,10,Index: 1; Auto: True; Heating: False; Concentration: 10.0; Heating Block Temperature: 25; Mixed: True; Rest Time (days): 4; Coupon-to-Bath Wait Time (min): 0.0; Relative Humidity: 64; Nitrogen (Side from drop): 0; Nitrogen (After blade): 0,"# Recommendation for Next Experiment to Maximize Modulus

Based on the prior observations, I can identify several trends that appear to influence the elastic modulus:

1. Higher polymer concentration correlates with higher modulus:
   - 10.0% → 39.59 bar
   - 13.0% → 65.49 bar
   - 14.43% → 120.16 bar
   - 17.0% → 178.97 bar

2. Longer rest time (4 days) appears beneficial compared to shorter rest times (1-2 days)

3. Humidity shows mixed effects, but the highest modulus was achieved at 59% RH

4. No heating during mixing was used in the experiments with higher modulus values

## Recommended Next Experiment

I recommend the following parameters to maximize elastic modulus:

- **Polymer Concentration**: 20% (maximum in the likely range)
- **Automated Process**: Yes
- **Heating During Mixing**: No (ambient temperature of 25°C)
- **Solution Preparation**: Premixed solution
- **Rest Time**: 5 days (slightly longer than the best observed)
- **Coupon-to-Bath Wait Time**: 0.0 minutes (immediate immersion)
- **Relative Humidity**: 60% (similar to the conditions that produced highest modulus)
- **Nitrogen (Side from drop)**: No
- **Nitrogen (After blade)**: No

This experiment pushes the polymer concentration to the upper limit of the typical range while maintaining the other conditions that appeared favorable in the previous high-modulus experiments. The slightly increased rest time may allow for better polymer chain entanglement and solution homogeneity.",95.58773206251,296.35081017123304,Continuing
5,60,Index: 56; Auto: True; Heating: False; Concentration: 17.0; Heating Block Temperature: 25; Mixed: False; Rest Time (days): 0; Coupon-to-Bath Wait Time (min): 10.0; Relative Humidity: 58; Nitrogen (Side from drop): 0; Nitrogen (After blade): 1,"# Recommendation for Next Experiment to Maximize Modulus

Based on the previous experimental data, I can identify several trends that appear to influence the elastic modulus of the membranes:

1. **Polymer concentration** shows a strong positive correlation with modulus:
   - 10.0% concentration → 39.59 bar and 95.59 bar
   - 13.0% concentration → 65.49 bar
   - 14.43% concentration → 120.16 bar
   - 17.0% concentration → 178.97 bar (highest modulus observed)

2. **Rest time** of 4 days appears optimal in the highest-performing experiments.

3. **Relative humidity** around 59% seems to yield better results than very high (96%) or lower humidity.

4. **No heating** during mixing was used in the highest-performing experiments.

## Recommended Next Experiment:

- **Polymer Concentration**: 20.0% (increasing from the previous maximum of 17.0%)
- **Automated**: Yes
- **Heating**: No (room temperature mixing at 25°C)
- **Mixed**: Yes (automatically mixed by robotic system)
- **Rest time**: 4 days
- **Coupon-to-Bath Wait Time**: 0.0 minutes
- **Relative Humidity**: 59%
- **Nitrogen (Side from drop)**: No
- **Nitrogen (After blade)**: No

This experiment pushes the polymer concentration to the upper limit of the typical range while maintaining the other conditions that appeared optimal in previous high-modulus results.",272.2240045816517,296.35081017123304,Continuing
6,59,Index: 55; Auto: True; Heating: False; Concentration: 17.0; Heating Block Temperature: 25; Mixed: False; Rest Time (days): 0; Coupon-to-Bath Wait Time (min): 10.0; Relative Humidity: 68; Nitrogen (Side from drop): 0; Nitrogen (After blade): 1,"# Recommendation for Next Experiment to Maximize Modulus

Based on the previous experimental data, I can identify several trends that correlate with higher elastic modulus values:

1. Higher polymer concentration (17.0%) consistently yields higher modulus values
2. The highest modulus (272.22 bar) was achieved with:
   - Extended wait time before bath immersion (10 minutes)
   - Nitrogen flow after blade casting
   - No rest time for the solution
   - Higher polymer concentration (17.0%)

For the next experiment, I recommend the following parameters to maximize modulus:

## Recommended Experiment Parameters
- **Auto:** Yes (automated synthesis)
- **Heating:** No (ambient temperature of 25°C)
- **Concentration:** 20.0% (increasing to maximum in range)
- **Heating block temperature:** N/A (no heating)
- **Mixed:** No (manually premixed solution)
- **Rest time:** 0 days (use immediately after preparation)
- **Coupon-to-Bath Wait Time:** 10.0 minutes (maximum delay before immersion)
- **Relative Humidity:** 58% (similar to highest performing experiment)
- **Nitrogen (Side from drop):** No
- **Nitrogen (After blade):** Yes (apply nitrogen flow after blade casting)

This combination leverages the highest performing conditions from experiment #56 while pushing the polymer concentration to the upper limit of the typical range to potentially achieve even higher modulus values.",219.61643412334288,296.35081017123304,Continuing
7,54,Index: 50; Auto: True; Heating: False; Concentration: 17.0; Heating Block Temperature: 25; Mixed: False; Rest Time (days): 0; Coupon-to-Bath Wait Time (min): 0.17; Relative Humidity: 70; Nitrogen (Side from drop): 0; Nitrogen (After blade): 1,"# Recommendation for Next Experiment to Maximize Modulus

Based on the prior observations, I'll analyze the trends to recommend parameters that are likely to maximize the elastic modulus.

## Key Observations from Previous Experiments:
1. Higher polymer concentration correlates with higher modulus:
   - 10.0% → 39.59 bar (Exp #12) and 95.59 bar (Exp #1)
   - 14.43% → 120.16 bar (Exp #7)
   - 17.0% → 178.97 bar (Exp #8), 219.62 bar (Exp #55), and 272.22 bar (Exp #56)

2. Longer wait time before bath immersion appears beneficial:
   - 0.0 min → lower modulus values
   - 10.0 min → highest modulus values (219.62 and 272.22 bar)

3. Nitrogen flow after blade casting seems to improve modulus:
   - Present in the two highest modulus experiments (#55 and #56)

4. Rest time shows mixed effects, but immediate use (0 days) appears in high-modulus experiments

## Recommended Next Experiment:
- **Polymer Concentration**: 20.0% (maximum in range)
- **Automated**: Yes
- **Heating**: Yes
- **Heating Block Temperature**: 50°C
- **Mixed**: No (use premixed solution)
- **Rest Time**: 0 days (use immediately)
- **Coupon-to-Bath Wait Time**: 10.0 minutes
- **Relative Humidity**: 60-65%
- **Nitrogen (Side from drop)**: No
- **Nitrogen (After blade)**: Yes

This combination leverages the highest polymer concentration within the range, applies heating during mixing to ensure proper dissolution, uses the optimal wait time before bath immersion, and includes nitrogen flow after blade casting - all factors that appeared in experiments with the highest modulus values.",197.8404462303588,296.35081017123304,Continuing
8,55,Index: 51; Auto: True; Heating: False; Concentration: 17.0; Heating Block Temperature: 25; Mixed: False; Rest Time (days): 0; Coupon-to-Bath Wait Time (min): 1.0; Relative Humidity: 70; Nitrogen (Side from drop): 0; Nitrogen (After blade): 1,"# Recommendation for Next Experiment to Maximize Modulus

Based on the prior observations, I'll analyze the trends to recommend parameters that are likely to maximize the elastic modulus.

## Key Observations from Previous Experiments:
- Higher polymer concentrations (17.0%) consistently yield higher modulus values
- Extended wait times before bath immersion (10 minutes) produced the highest modulus (272.22 bar)
- Nitrogen flow after blade casting appears beneficial for higher modulus
- No rest time (0 days) for the solution before casting seems advantageous
- Premixed solutions tend to perform better than robot-mixed solutions
- Relative humidity between 58-70% appears favorable

## Recommended Next Experiment:

- **Concentration**: 20.0% (maximum in range to explore higher concentration effects)
- **Auto**: Yes (use automated system for precision)
- **Heating**: No (ambient temperature of 25°C)
- **Mixed**: No (use premixed solution)
- **Rest time**: 0 days (use immediately after preparation)
- **Coupon-to-Bath Wait Time**: 10.0 minutes (maximum delay before immersion)
- **Relative Humidity**: 65% (optimal range based on successful experiments)
- **Nitrogen (Side from drop)**: No
- **Nitrogen (After blade)**: Yes (apply laminar nitrogen flow after blade casting)
- **Heating block temperature**: 25°C (ambient)

This combination leverages the highest polymer concentration within range, eliminates rest time, maximizes wait time before immersion, and applies nitrogen flow after blade casting - all factors that appear to contribute to higher modulus values in the previous experiments.",168.33383829683325,296.35081017123304,Continuing
9,57,Index: 53; Auto: True; Heating: False; Concentration: 17.0; Heating Block Temperature: 25; Mixed: False; Rest Time (days): 0; Coupon-to-Bath Wait Time (min): 10.0; Relative Humidity: 68; Nitrogen (Side from drop): 0; Nitrogen (After blade): 0,"Based on the experimental data provided, I'll recommend the next experiment to maximize the elastic modulus of the membrane.

# Recommended Next Experiment

## Experiment Parameters:
- **Synthesis Method**: Automated (Yes)
- **Polymer Concentration**: 20.0% (increasing from the highest tested value of 17.0%)
- **Heating**: No (25°C ambient temperature)
- **Mixed**: No (use premixed solution)
- **Rest time**: 0 days (use immediately)
- **Coupon-to-Bath Wait Time**: 10.0 minutes
- **Relative Humidity**: 60%
- **Nitrogen (Side from drop)**: No
- **Nitrogen (After blade)**: Yes

## Rationale:
1. **Higher polymer concentration (20.0%)**: The data shows a clear trend that higher polymer concentrations lead to higher modulus values (10% → 39.59 bar, 14.43% → 120.16 bar, 17% → 178.97-272.22 bar). Increasing to 20% should further enhance the modulus.

2. **No heating**: None of the highest-performing experiments used heating during mixing.

3. **Premixed solution**: The experiments with the highest modulus values (272.22, 219.62, 197.84 bar) all used premixed solutions.

4. **Zero rest time**: The top-performing experiments all used solutions with no rest period (0 days).

5. **10-minute wait time**: The experiment with the highest modulus (272.22 bar) used a 10-minute wait time before bath immersion.

6. **Nitrogen after blade casting**: All top-performing experiments applied nitrogen flow after blade casting.

7. **Moderate humidity (60%)**: The best results occurred in the 58-70% humidity range.

This combination of parameters builds upon the conditions that produced the highest modulus values while pushing the polymer concentration higher to potentially achieve even better mechanical properties.",296.35081017123304,296.35081017123304,Max modulus reached

File: al_trajectory_data_all/Membrane_dataset/llm_experiment_membrane_modulus_trajectory_parameters_seed42_run4.csv (part 2 of 2)
Iteration,Experiment Index,Experiment Parameters,Suggested Parameters,Observed Elastic Modulus,Max Modulus in Dataset,Stopping Reason
- Heating: False
- Concentration: 17.0%
- Heating Block Temperature: 25°C
- Mixed: False
- Rest Time: 0 days
- Coupon-to-Bath Wait Time: 0.0 min
- Relative Humidity: 50%
- Nitrogen (Side from drop): 0
- Nitrogen (After blade): 0

## Key Observations:
1. Higher concentration (17%) consistently produces higher modulus values
2. No heating generally performs better than heating
3. Non-mixed solutions (Mixed: False) tend to yield higher modulus
4. Lower relative humidity (50-60%) appears optimal
5. Minimal coupon-to-bath wait time (0.0 min) works well
6. Minimal rest time (0 days) seems preferable

## Recommended Next Experiment:
- Auto: True
- Heating: False
- Concentration: 20.0% (increasing to maximum in range)
- Heating Block Temperature: 25°C
- Mixed: False
- Rest Time: 0 days
- Coupon-to-Bath Wait Time: 0.0 min
- Relative Humidity: 45% (slightly lower than best performing)
- Nitrogen (Side from drop): 0
- Nitrogen (After blade): 0

This experiment pushes the polymer concentration to the upper limit while maintaining the other parameters that have shown to produce high modulus values. The slightly lower relative humidity might further enhance the modulus based on the observed trend.",270.69323356331364,296.35081017123304,Continuing
23,23,Index: 69; Auto: True; Heating: False; Concentration: 10.0; Heating Block Temperature: 25; Mixed: True; Rest Time (days): 1; Coupon-to-Bath Wait Time (min): 0.0; Relative Humidity: 50; Nitrogen (Side from drop): 0; Nitrogen (After blade): 0,"Based on the experimental data provided, I'll recommend the next experiment to maximize the elastic modulus.

Looking at the highest modulus values observed so far:
- Index 68: 277.39 bar (17% concentration, no heating, not mixed, 0 rest days, 0 min wait time, 50% RH, no nitrogen)
- Index 56: 272.22 bar (17% concentration, no heating, not mixed, 0 rest days, 10 min wait time, 58% RH, nitrogen after blade)
- Index 19: 270.69 bar (17% concentration, with heating at 50°C, not mixed, 1 rest day, 0 min wait time, 96% RH, no nitrogen)

Key patterns for high modulus:
1. Higher concentration (17%) consistently yields better results
2. Not mixing the solution manually appears beneficial
3. Lower relative humidity (50-60%) generally performs better, with some exceptions
4. Nitrogen after blade shows promise in some configurations
5. Wait time of 0 or 10 minutes both show good results

Recommended next experiment:

Index: [next available]
Auto: True
Heating: False
Concentration: 20.0 (increasing to maximum in range)
Heating Block Temperature: 25
Mixed: False
Rest Time (days): 0
Coupon-to-Bath Wait Time (min): 5.0 (intermediate between successful values)
Relative Humidity: 55
Nitrogen (Side from drop): 0
Nitrogen (After blade): 1

Rationale: This experiment builds on the successful parameters from experiments with the highest modulus values while pushing the concentration to the upper limit of the range (20%). I've maintained the successful ""not mixed"" approach, kept heating off (which worked well in top performers), and included nitrogen after blade which showed good results. The relative humidity is set at 55%, which is in the range that produced high modulus values.",53.46447392343188,296.35081017123304,Continuing
24,22,Index: 65; Auto: True; Heating: False; Concentration: 10.0; Heating Block Temperature: 25; Mixed: False; Rest Time (days): 0; Coupon-to-Bath Wait Time (min): 0.0; Relative Humidity: 50; Nitrogen (Side from drop): 0; Nitrogen (After blade): 0,"# Recommendation for Next Experiment to Maximize Modulus

Based on the provided experimental data, I've analyzed the patterns that lead to higher elastic modulus values. The highest modulus observed was 277.39 bar (Index 68), followed by 272.22 bar (Index 56) and 270.69 bar (Index 19).

## Key Observations:
1. Higher concentration (17%) generally yields higher modulus values
2. No heating appears to be better than heating in most high-modulus cases
3. Non-mixed solutions (False for Mixed parameter) tend to perform better
4. Lower relative humidity (50-60%) correlates with higher modulus
5. Coupon-to-Bath Wait Time of 10.0 minutes shows good results when combined with other optimal parameters
6. Nitrogen after blade (value 1) appears in some high-performing experiments

## Recommended Next Experiment:

```
Index: [next available]
Auto: True
Heating: False
Concentration: 20.0 (pushing to upper limit of range)
Heating Block Temperature: 25
Mixed: False
Rest Time (days): 0
Coupon-to-Bath Wait Time (min): 10.0
Relative Humidity: 50
Nitrogen (Side from drop): 0
Nitrogen (After blade): 1
```

This recommendation combines the parameters that have shown the best performance in previous experiments, while pushing the concentration to the upper end of the observed range (assuming 20% is within limits) to potentially achieve even higher modulus values. The combination of high concentration, no heating, non-mixed solution, low humidity, longer wait time, and nitrogen after blade should create optimal conditions for maximizing the elastic modulus.",73.67122147772203,296.35081017123304,Continuing
25,3,Index: 73; Auto: False; Heating: False; Concentration: 10.0; Heating Block Temperature: 25; Mixed: False; Rest Time (days): 0; Coupon-to-Bath Wait Time (min): 0.0; Relative Humidity: 50; Nitrogen (Side from drop): 0; Nitrogen (After blade): 0,"# Recommendation for Next Experiment to Maximize Modulus

Based on the provided experimental data, I've analyzed the patterns that lead to higher elastic modulus values. The highest modulus observed was 277.39 bar (Index 68), followed by 272.22 bar (Index 56) and 270.69 bar (Index 19).

## Key Observations:
1. Higher concentration (17%) generally yields higher modulus values
2. No heating appears beneficial in most high-modulus cases
3. Non-mixed solutions (False) tend to perform better
4. Coupon-to-Bath Wait Time of 10.0 minutes shows good results
5. Moderate relative humidity (50-60%) appears optimal
6. Nitrogen after blade shows promise in high-performing samples

## Recommended Next Experiment:

```
Index: [next available]
Auto: True
Heating: False
Concentration: 20.0
Heating Block Temperature: 25
Mixed: False
Rest Time (days): 0
Coupon-to-Bath Wait Time (min): 10.0
Relative Humidity: 55
Nitrogen (Side from drop): 0
Nitrogen (After blade): 1
```

This recommendation pushes the concentration to the upper limit (20%) while maintaining the other parameters that have shown to produce high modulus values. The combination of no heating, non-mixed solution, longer coupon-to-bath wait time, moderate humidity, and nitrogen flow after blade should maximize the elastic modulus based on the observed trends in your data.",79.49162278991126,296.35081017123304,Continuing
26,63,Index: 72; Auto: True; Heating: False; Concentration: 17.0; Heating Block Temperature: 25; Mixed: False; Rest Time (days): 1; Coupon-to-Bath Wait Time (min): 0.0; Relative Humidity: 50; Nitrogen (Side from drop): 0; Nitrogen (After blade): 0,"# Recommendation for Next Experiment to Maximize Modulus

Based on the provided experimental data, I've analyzed the patterns that lead to higher elastic modulus values. The highest modulus observed was 277.39 bar (Index 68), followed by 272.22 bar (Index 56) and 270.69 bar (Index 19).

## Recommended Experimental Parameters:

- **Index**: Next available number
- **Auto**: True
- **Heating**: False
- **Concentration**: 17.0%
- **Heating Block Temperature**: 25°C
- **Mixed**: False
- **Rest Time (days)**: 0
- **Coupon-to-Bath Wait Time (min)**: 10.0
- **Relative Humidity**: 50%
- **Nitrogen (Side from drop)**: 0 (No)
- **Nitrogen (After blade)**: 1 (Yes)

## Rationale:

1. **Concentration**: Higher polymer concentrations (17%) consistently produced higher modulus values.
2. **Auto & Heating**: Automated synthesis without heating showed better results.
3. **Mixed**: Non-premixed solutions (Mixed: False) appear in most high-modulus experiments.
4. **Rest Time**: 0 days rest time is associated with higher modulus values.
5. **Coupon-to-Bath Wait Time**: 10.0 minutes wait time combined with other optimal parameters (as in Index 56) produced excellent results.
6. **Relative Humidity**: Lower humidity (~50%) correlates with higher modulus values.
7. **Nitrogen (After blade)**: Using nitrogen flow after blade casting appears beneficial when combined with other optimal parameters.

This recommendation combines the parameters from the highest-performing experiments while staying within the observed parameter ranges.",228.4671903908735,296.35081017123304,Continuing
27,57,Index: 53; Auto: True; Heating: False; Concentration: 17.0; Heating Block Temperature: 25; Mixed: False; Rest Time (days): 0; Coupon-to-Bath Wait Time (min): 10.0; Relative Humidity: 68; Nitrogen (Side from drop): 0; Nitrogen (After blade): 0,"# Recommendation for Next Experiment to Maximize Modulus

Based on the provided experimental data, I've analyzed the patterns that lead to higher elastic modulus values. The highest modulus observed was 277.39 bar (Index 68), followed by 272.22 bar (Index 56) and 270.69 bar (Index 19).

## Recommended Experimental Parameters:

- **Auto**: True
- **Heating**: False
- **Concentration**: 17.0%
- **Heating Block Temperature**: 25°C
- **Mixed**: False
- **Rest Time (days)**: 0
- **Coupon-to-Bath Wait Time (min)**: 10.0
- **Relative Humidity**: 50%
- **Nitrogen (Side from drop)**: 0 (No)
- **Nitrogen (After blade)**: 1 (Yes)

## Rationale:

1. **Concentration**: Higher polymer concentrations (17%) consistently produce higher modulus values
2. **Heating**: Non-heated solutions generally perform better
3. **Mixed**: Manually premixed solutions (Mixed: False) tend to yield higher modulus
4. **Wait Time**: Longer coupon-to-bath wait times (10 min) combined with high concentration showed excellent results in experiment #56
5. **Relative Humidity**: Lower humidity (~50%) appears optimal based on the highest performing samples
6. **Nitrogen After Blade**: Using nitrogen flow after blade casting contributed to high modulus in experiment #56

This parameter combination builds upon the successful conditions from experiment #56 (272.22 bar) while optimizing the relative humidity based on the excellent performance of experiment #68 (277.39 bar).",296.35081017123304,296.35081017123304,Max modulus reached
