Repository: Toniaac/hte-data-processing

File: al_trajectory_data/experiment_trajectory_seed39.csv
Iteration,Experiment Index,Experiment Parameters,Suggested Parameters,Observed Elastic Modulus,Max Modulus in Dataset,Stopping Reason
1,34,Index: 22; Auto: True; Heating: False; Concentration: 14.0; Heating Block Temperature: 25; Mixed: True; Rest Time (days): 1; Coupon-to-Bath Wait Time (min): 0.0; Relative Humidity: 49; Nitrogen (Side from drop): 0; Nitrogen (After blade): 0,"Based on the provided experimental data for experiment #21, I'll recommend the next experiment to maximize the elastic modulus.

# Recommended Next Experiment

I recommend the following parameters for your next experiment to maximize the elastic modulus:

- **Concentration**: 15.0% polysulfone (increase from 12.0%)
- **Auto**: Yes (maintain automated synthesis)
- **Heating**: Yes (introduce heating during mixing)
- **Heating block temperature**: 40°C
- **Mixed**: Yes (use robot mixing)
- **Rest time**: 2 days (increase from 1 day)
- **Coupon-to-Bath Wait Time**: 2.0 minutes (increase from 0.0 minutes)
- **Relative Humidity**: 40% (decrease from 49%)
- **Nitrogen (Side from drop)**: Yes (introduce nitrogen flow)
- **Nitrogen (After blade)**: Yes (introduce nitrogen flow)

## Rationale
1. **Increasing polymer concentration** (12% → 15%) should increase chain entanglement and likely improve mechanical properties including modulus
2. **Adding heating during mixing** will improve polymer dissolution and homogeneity
3. **Increasing rest time** (1 → 2 days) may allow better polymer relaxation and reduce internal stresses
4. **Adding a short wait time** before immersion could promote controlled initial phase separation
5. **Reducing humidity** slightly may help control evaporation rate
6. **Adding nitrogen flow** can help control the evaporation environment and potentially improve membrane structure uniformity

This experiment represents a strategic step to explore parameters that should positively influence mechanical properties while staying within your operational ranges.",88.47667256854467,296.35081017123304,Continuing
2,40,Index: 23; Auto: True; Heating: False; Concentration: 16.0; Heating Block Temperature: 25; Mixed: True; Rest Time (days): 1; Coupon-to-Bath Wait Time (min): 0.0; Relative Humidity: 49; Nitrogen (Side from drop): 0; Nitrogen (After blade): 0,"# Recommendation for Next Experiment to Maximize Modulus

Based on the two experiments provided, I can observe that increasing the polymer concentration from 12.0% to 14.0% resulted in a significant improvement in elastic modulus (from 42.74 to 88.48 MPa). All other parameters remained constant between these experiments.

For the next experiment, I recommend:

## Proposed Experimental Parameters
- **Auto**: Yes (automated synthesis)
- **Heating**: No (room temperature mixing)
- **Concentration**: 16.0% (increasing from 14.0% to continue the trend)
- **Heating block temperature**: 25°C (room temperature)
- **Mixed**: Yes (robot-mixed)
- **Rest time**: 1 day (maintain consistency)
- **Coupon-to-Bath Wait Time**: 0.0 min (immediate immersion)
- **Relative Humidity**: 49% (maintain consistency)
- **Nitrogen (Side from drop)**: No
- **Nitrogen (After blade)**: No

## Rationale
The data shows a clear positive correlation between polymer concentration and elastic modulus. Increasing the concentration from 12.0% to 14.0% nearly doubled the modulus. Continuing this trend by testing a 16.0% concentration while keeping other parameters constant will help determine if this relationship continues and potentially maximize the modulus further. This approach follows the principle of changing one variable at a time to clearly understand its effect on the membrane properties.",162.77817832797786,296.35081017123304,Continuing
3,35,Index: 29; Auto: True; Heating: False; Concentration: 14.0; Heating Block Temperature: 25; Mixed: True; Rest Time (days): 1; Coupon-to-Bath Wait Time (min): 0.0; Relative Humidity: 54; Nitrogen (Side from drop): 1; Nitrogen (After blade): 0,"# Recommendation for Next Experiment to Maximize Modulus

Based on the three experiments provided, I can observe a clear trend that increasing polymer concentration leads to significantly higher elastic modulus values:

- Experiment #21: 12.0% concentration → 42.74 MPa modulus
- Experiment #22: 14.0% concentration → 88.48 MPa modulus
- Experiment #23: 16.0% concentration → 162.78 MPa modulus

This suggests a strong positive correlation between polymer concentration and modulus, with the relationship potentially being non-linear (as the increase from 14% to 16% yielded a larger modulus improvement than from 12% to 14%).

## Recommended Next Experiment

I recommend the following parameters for the next experiment to maximize modulus:

- **Polymer Concentration**: 18.0% (increasing from the highest tested value of 16%)
- **Auto**: Yes (automated synthesis)
- **Heating**: No (room temperature mixing)
- **Heating block temperature**: 25°C (room temperature)
- **Mixed**: Yes (robot-mixed)
- **Rest time**: 1 day (consistent with previous experiments)
- **Coupon-to-Bath Wait Time**: 0.0 minutes (immediate immersion)
- **Relative Humidity**: 49% (consistent with previous experiments)
- **Nitrogen (Side from drop)**: No
- **Nitrogen (After blade)**: No

This recommendation maintains all parameters constant except for increasing the polymer concentration to 18%, which appears to be the most influential factor for increasing modulus based on the observed trend.",207.09310351510177,296.35081017123304,Continuing
4,41,Index: 30; Auto: True; Heating: False; Concentration: 16.0; Heating Block Temperature: 25; Mixed: True; Rest Time (days): 1; Coupon-to-Bath Wait Time (min): 0.0; Relative Humidity: 54; Nitrogen (Side from drop): 1; Nitrogen (After blade): 0,"# Recommendation for Next Experiment to Maximize Modulus

Based on the previous experimental data, I can identify several trends that suggest how to maximize the elastic modulus:

1. **Polymer concentration**: There's a clear positive correlation between concentration and modulus:
   - 12.0% → 42.74 MPa
   - 14.0% → 88.48 MPa (Exp #22) and 207.09 MPa (Exp #29 with nitrogen)
   - 16.0% → 162.78 MPa

2. **Nitrogen flow during drop-casting**: Experiment #29 showed significantly higher modulus (207.09 MPa) compared to similar conditions without nitrogen (88.48 MPa in Exp #22).

3. **Relative humidity**: A slight increase from 49% to 54% RH coincided with improved modulus.

## Recommended Next Experiment

I recommend the following parameters for the next experiment:

- **Polymer concentration**: 18.0% (increasing from the previous maximum of 16.0%)
- **Automated synthesis**: Yes
- **Heating during mixing**: No (consistent with previous experiments)
- **Heating block temperature**: 25°C (room temperature)
- **Mixed by robot**: Yes
- **Rest time**: 1 day (consistent with previous successful experiments)
- **Coupon-to-Bath Wait Time**: 0.0 minutes (immediate immersion)
- **Relative Humidity**: 55% (slight increase from the best result)
- **Nitrogen during drop-casting**: Yes (this showed significant improvement)
- **Nitrogen after blade**: No (not used in the best experiment)

This experiment builds on the observed trends by further increasing polymer concentration and maintaining the beneficial nitrogen flow during drop-casting, while slightly increasing the relative humidity.",220.5104016857166,296.35081017123304,Continuing
5,66,Index: 16; Auto: True; Heating: True; Concentration: 11.63; Heating Block Temperature: 50; Mixed: True; Rest Time (days): 1; Coupon-to-Bath Wait Time (min): 0.0; Relative Humidity: 53; Nitrogen (Side from drop): 0; Nitrogen (After blade): 0,"# Recommendation for Next Experiment to Maximize Modulus

Based on the previous experimental results, I can identify several trends that appear to influence the elastic modulus:

1. **Polymer concentration**: There's a clear positive correlation between concentration and modulus:
   - 12.0% → 42.74 MPa
   - 14.0% → 88.48 MPa and 207.09 MPa (with N₂)
   - 16.0% → 162.78 MPa and 220.51 MPa (with N₂)

2. **Nitrogen flow during drop casting**: Experiments with nitrogen flow from the side during drop casting showed significantly higher modulus values:
   - Exp #29 (14%, with N₂): 207.09 MPa vs Exp #22 (14%, no N₂): 88.48 MPa
   - Exp #30 (16%, with N₂): 220.51 MPa vs Exp #23 (16%, no N₂): 162.78 MPa

3. **Relative humidity**: Slightly higher humidity (54% vs 49%) appears beneficial when combined with nitrogen flow.

## Recommended Next Experiment:

I recommend the following parameters to maximize modulus:

- **Polymer concentration**: 18.0% (increasing from the previous maximum of 16.0%)
- **Automated synthesis**: Yes
- **Heating during mixing**: No (consistent with previous experiments)
- **Heating block temperature**: 25°C (room temperature)
- **Mixed by robot**: Yes
- **Rest time**: 1 day (consistent with previous successful experiments)
- **Coupon-to-Bath Wait Time**: 0.0 minutes (immediate immersion)
- **Relative Humidity**: 54% (matching the conditions of the highest modulus experiments)
- **Nitrogen flow during drop casting**: Yes (this appears to significantly improve modulus)
- **Nitrogen flow after blade casting**: No (not shown to be necessary in previous experiments)

This experiment pushes the polymer concentration higher while maintaining the other beneficial conditions identified from the experiments with the highest modulus values.",64.29918271351211,296.35081017123304,Continuing
6,28,Index: 28; Auto: True; Heating: False; Concentration: 12.0; Heating Block Temperature: 25; Mixed: True; Rest Time (days): 1; Coupon-to-Bath Wait Time (min): 0.0; Relative Humidity: 54; Nitrogen (Side from drop): 1; Nitrogen (After blade): 0,"# Recommendation for Next Experiment to Maximize Modulus

Based on the previous experimental data, I can identify several trends that appear to influence the elastic modulus:

1. **Polymer concentration**: There's a clear positive correlation between concentration and modulus:
   - 12.0% → 42.74 MPa
   - 14.0% → 88.48 MPa and 207.09 MPa (with N₂)
   - 16.0% → 162.78 MPa and 220.51 MPa (with N₂)

2. **Nitrogen flow during drop-casting**: Experiments with nitrogen flow from the side during drop-casting showed significantly higher modulus values:
   - 14.0% without N₂ → 88.48 MPa
   - 14.0% with N₂ → 207.09 MPa
   - 16.0% without N₂ → 162.78 MPa
   - 16.0% with N₂ → 220.51 MPa

3. **Heating**: The one experiment with heating (50°C) showed lower modulus (64.3 MPa) compared to similar concentration experiments without heating.

## Recommended Next Experiment:

I recommend the following parameters to maximize modulus:

- **Auto**: Yes (automated synthesis)
- **Heating**: No (room temperature mixing)
- **Concentration**: 18.0% (increasing from previous maximum of 16%)
- **Heating block temperature**: N/A (no heating)
- **Mixed**: Yes (robot-mixed)
- **Rest time**: 1 day (consistent with previous successful experiments)
- **Coupon-to-Bath Wait Time**: 0.0 minutes (immediate immersion)
- **Relative Humidity**: 54% (matching conditions of highest modulus experiments)
- **Nitrogen (Side from drop)**: Yes (this clearly improved modulus in previous experiments)
- **Nitrogen (After blade)**: No (not shown to be beneficial in previous experiments)

This experiment builds on the highest modulus conditions (Experiment #30) while increasing the polymer concentration to potentially achieve even higher modulus values.",147.00005295683096,296.35081017123304,Continuing
7,18,Index: 27; Auto: True; Heating: False; Concentration: 10.0; Heating Block Temperature: 25; Mixed: True; Rest Time (days): 1; Coupon-to-Bath Wait Time (min): 0.0; Relative Humidity: 54; Nitrogen (Side from drop): 1; Nitrogen (After blade): 0,"# Recommendation for Next Experiment to Maximize Modulus

Based on the experimental data provided, I can identify several trends that influence the elastic modulus of the membranes:

1. **Polymer concentration** shows a strong positive correlation with modulus:
   - 12.0% → 42.74 MPa (Exp #21)
   - 14.0% → 88.48 MPa (Exp #22) and 207.09 MPa (Exp #29 with N₂)
   - 16.0% → 162.78 MPa (Exp #23) and 220.51 MPa (Exp #30 with N₂)

2. **Nitrogen flow from the side during drop casting** significantly increases modulus:
   - Without N₂: 88.48 MPa at 14% concentration (Exp #22)
   - With N₂: 207.09 MPa at 14% concentration (Exp #29)

3. **Relative humidity** appears to have some effect (higher RH may be beneficial)

4. **Heating** during mixing may not be beneficial (Exp #16 with heating had lower modulus)

## Recommended Next Experiment:

```
Index: 31
Auto: Yes
Heating: No
Concentration: 18.0%
Heating block temperature: 25°C (room temperature)
Mixed: Yes
Rest time: 1 day
Coupon-to-Bath Wait Time: 0.0 min
Relative Humidity: 54%
Nitrogen (Side from drop): Yes
Nitrogen (After blade): No
```

## Rationale:
- Increasing polymer concentration to 18% (from the previous maximum of 16%) should further increase modulus based on the clear positive trend
- Maintaining nitrogen flow from the side during drop casting, which has consistently shown significant improvements
- Using the higher relative humidity (54%) that was present in the best-performing experiments
- Avoiding heating during mixing as it did not show benefits
- Maintaining the standard 1-day rest time and immediate bath immersion (0.0 min wait time)

This experiment builds on the conditions that produced the highest modulus (220.51 MPa in Exp #30) while pushing the concentration parameter higher to potentially achieve even better mechanical properties.",74.82276309333224,296.35081017123304,Continuing
8,39,Index: 71; Auto: True; Heating: False; Concentration: 15.0; Heating Block Temperature: 25; Mixed: True; Rest Time (days): 1; Coupon-to-Bath Wait Time (min): 0.0; Relative Humidity: 50; Nitrogen (Side from drop): 0; Nitrogen (After blade): 0,"# Recommendation for Next Experiment to Maximize Modulus

Based on the prior experimental data, I recommend the following parameters for the next experiment to maximize the elastic modulus:

## Recommended Experiment Parameters
- **Polymer Concentration**: 18.0%
- **Heating**: No (room temperature mixing at 25°C)
- **Automated**: Yes
- **Mixed**: Yes (robot-mixed)
- **Rest time**: 1 day
- **Coupon-to-Bath Wait Time**: 0.0 minutes
- **Relative Humidity**: 54%
- **Nitrogen (Side from drop)**: Yes
- **Nitrogen (After blade)**: No

## Rationale
1. **Polymer Concentration**: The data shows a clear trend that higher polymer concentration leads to higher modulus (12% → 42.74, 14% → 88.48, 16% → 162.78 and 220.51). Increasing to 18% should continue this positive trend.

2. **Nitrogen Flow**: Experiments with nitrogen flow from the side during drop-casting (#28, #29, #30) consistently showed higher modulus values compared to similar experiments without nitrogen flow.

3. **Relative Humidity**: The experiments with 54% RH (#27-#30) generally performed better than those at 49% RH when other parameters were similar.

4. **Wait Time**: All successful experiments used immediate immersion (0.0 min), so we should maintain this parameter.

5. **Heating**: Non-heated solutions generally performed better than heated solutions when comparing similar concentrations.

This recommendation aims to build upon the highest modulus achieved (220.51 in experiment #30) by further increasing the polymer concentration while maintaining the other beneficial parameters identified in the dataset.",140.76871335709305,296.35081017123304,Continuing
9,17,Index: 24; Auto: True; Heating: False; Concentration: 10.0; Heating Block Temperature: 25; Mixed: True; Rest Time (days): 1; Coupon-to-Bath Wait Time (min): 0.0; Relative Humidity: 80; Nitrogen (Side from drop): 1; Nitrogen (After blade): 0,"# Recommendation for Next Experiment to Maximize Modulus

Based on the provided experimental data, I can identify several trends that correlate with higher elastic modulus values:

1. **Polymer concentration**: There's a clear positive correlation between polymer concentration and modulus, with the highest modulus (220.51 MPa) observed at 16% concentration.

2. **Nitrogen flow during drop-casting**: Experiments with nitrogen flow from the side during drop-casting (Exps #28, #29, #30, #27) generally showed higher modulus values compared to similar conditions without nitrogen flow.

3. **Relative humidity**: Experiments conducted at around 54% RH with nitrogen flow showed better results than those at 49% RH without nitrogen flow.

## Recommended Next Experiment:

I recommend the following parameters for the next experiment to maximize modulus:

- **Auto**: Yes (fully automated synthesis)
- **Heating**: No (room temperature mixing)
- **Concentration**: 18% (increasing from the previous maximum of 16%)
- **Heating block temperature**: 25°C (room temperature)
- **Mixed**: Yes (robot-mixed)
- **Rest time**: 1 day (consistent with previous successful experiments)
- **Coupon-to-Bath Wait Time**: 0.0 minutes (immediate immersion)
- **Relative Humidity**: 54% (optimal from previous experiments)
- **Nitrogen (Side from drop)**: Yes (beneficial in previous high-modulus experiments)
- **Nitrogen (After blade)**: No (not shown to be necessary in previous experiments)

This experiment pushes the polymer concentration higher while maintaining the other conditions that have proven successful in achieving high modulus values.",106.8193434000782,296.35081017123304,Continuing
10,16,Index: 20; Auto: True; Heating: False; Concentration: 10.0; Heating Block Temperature: 25; Mixed: True; Rest Time (days): 1; Coupon-to-Bath Wait Time (min): 0.0; Relative Humidity: 58; Nitrogen (Side from drop): 0; Nitrogen (After blade): 0,"# Recommendation for Next Experiment to Maximize Modulus

Based on the prior observations, I recommend the following experimental parameters to maximize the elastic modulus:

## Recommended Experiment Parameters
- **Synthesis Method**: Automated NIPS
- **Polymer Concentration**: 18.0% (increasing from the highest tested value of 16.0%)
- **Heating**: No (room temperature mixing at 25°C)
- **Mixed**: Yes (robot-mixed)
- **Rest time**: 1 day
- **Coupon-to-Bath Wait Time**: 0.0 minutes (immediate immersion)
- **Relative Humidity**: 54%
- **Nitrogen (Side from drop)**: Yes
- **Nitrogen (After blade)**: No

## Rationale
1. **Polymer Concentration**: The data shows a clear positive correlation between polymer concentration and modulus:
   - 10.0%: 74.82 and 106.82 MPa
   - 12.0%: 42.74 and 147.0 MPa
   - 14.0%: 88.48 and 207.09 MPa
   - 15.0%: 140.77 MPa
   - 16.0%: 162.78 and 220.51 MPa
   
   Increasing to 18.0% should further enhance the modulus.

2. **Nitrogen Flow**: Experiments with nitrogen flow from the side during drop-casting (Exp #28, #29, #30) consistently showed higher modulus values compared to similar conditions without nitrogen.

3. **Relative Humidity**: The highest modulus values were observed at 54% RH (Exp #29, #30).

4. **No Heating**: Room temperature mixing without heating produced better results than heated mixing (comparing Exp #16 with heating to others without).

5. **Immediate Immersion**: All successful experiments used immediate immersion (0.0 min wait time).

This recommendation builds upon the most successful conditions observed while pushing the polymer concentration higher to potentially achieve even greater modulus values.",28.085883195904362,296.35081017123304,Continuing
11,23,Index: 69; Auto: True; Heating: False; Concentration: 10.0; Heating Block Temperature: 25; Mixed: True; Rest Time (days): 1; Coupon-to-Bath Wait Time (min): 0.0; Relative Humidity: 50; Nitrogen (Side from drop): 0; Nitrogen (After blade): 0,"# Recommendation for Next Experiment to Maximize Modulus

Based on the prior experimental data, I recommend the following parameters for the next experiment to maximize the elastic modulus:

## Recommended Experiment Parameters
- **Polymer Concentration**: 18.0% (increasing from the previous maximum of 16.0%)
- **Synthesis Method**: Automated NIPS
- **Heating**: No (room temperature 25°C)
- **Mixed**: Yes (robot-mixed)
- **Rest time**: 1 day
- **Coupon-to-Bath Wait Time**: 0.0 minutes
- **Relative Humidity**: 54%
- **Nitrogen (Side from drop)**: Yes
- **Nitrogen (After blade)**: No

## Rationale
1. **Polymer Concentration**: There is a clear positive correlation between polymer concentration and modulus. Experiments with 16% concentration (Exp #30) achieved the highest modulus (220.51), while 14% (Exp #29) and 12% (Exp #28) showed progressively lower values. Increasing to 18% should further improve modulus.

2. **Relative Humidity**: The best results were obtained at 54% RH (Exps #28-30), which appears optimal compared to other humidity levels.

3. **Nitrogen Flow**: Applying nitrogen flow from the side during drop-casting (as in Exps #29-30) consistently produced higher modulus values compared to no nitrogen flow.

4. **Wait Time**: Immediate immersion (0.0 min) in the NIPS bath has been used in all successful experiments and should be maintained.

5. **No Heating**: Room temperature processing without heating has produced the best results, as heating (Exp #16) did not improve modulus.

This parameter set builds upon the most successful conditions observed while pushing the polymer concentration higher to potentially achieve even greater modulus values.",53.46447392343188,296.35081017123304,Continuing
12,60,Index: 56; Auto: True; Heating: False; Concentration: 17.0; Heating Block Temperature: 25; Mixed: False; Rest Time (days): 0; Coupon-to-Bath Wait Time (min): 10.0; Relative Humidity: 58; Nitrogen (Side from drop): 0; Nitrogen (After blade): 1,"# Recommendation for Next Experiment to Maximize Modulus

Based on the experimental data provided, I recommend the following parameters for the next experiment to maximize the elastic modulus:

## Recommended Experimental Parameters:
- **Synthesis Method**: Automated NIPS
- **Polymer Concentration**: 18.0% (increasing from the previous maximum of 16%)
- **Heating**: No (room temperature mixing at 25°C)
- **Mixed**: Yes (robot-mixed)
- **Rest time**: 1 day
- **Coupon-to-Bath Wait Time**: 0.0 minutes (immediate immersion)
- **Relative Humidity**: 54%
- **Nitrogen (Side from drop)**: Yes
- **Nitrogen (After blade)**: No

## Rationale:
1. **Polymer Concentration**: The data shows a clear positive correlation between polymer concentration and modulus. Experiments with 16% concentration (Exp #30) achieved the highest modulus (220.51), significantly higher than 14% (Exp #29, 207.09) and much higher than 10-12% experiments.

2. **Nitrogen Flow**: Applying nitrogen flow from the side during drop casting appears beneficial, as seen in experiments #28, #29, and #30, which all had high modulus values.

3. **Relative Humidity**: The best results were achieved at 54% RH (experiments #29 and #30).

4. **No Heating Required**: Room temperature mixing without heating produced the best results.

5. **Immediate Immersion**: All successful experiments used immediate immersion (0 min wait time).

This recommendation aims to build upon the observed trends by further increasing the polymer concentration while maintaining the other conditions that have proven successful in achieving high modulus values.",272.2240045816517,296.35081017123304,Continuing
13,54,Index: 50; Auto: True; Heating: False; Concentration: 17.0; Heating Block Temperature: 25; Mixed: False; Rest Time (days): 0; Coupon-to-Bath Wait Time (min): 0.17; Relative Humidity: 70; Nitrogen (Side from drop): 0; Nitrogen (After blade): 1,"# Recommendation for Next Experiment to Maximize Modulus

Based on the experimental data provided, I'll recommend parameters for the next experiment that should maximize the elastic modulus.

## Analysis of Previous Results

Looking at the data, I observe several trends:
- Higher polymer concentrations (15-17%) generally yield higher modulus values
- The highest modulus (272.22) was achieved with 17% concentration and a 10-minute wait time before bath immersion
- Nitrogen flow after blade casting appears beneficial for higher modulus
- Higher relative humidity (around 58%) seems favorable when combined with other optimal parameters

## Recommended Next Experiment

I recommend the following parameters for your next experiment:

- **Polymer Concentration**: 18.0% (increasing from the previous maximum of 17%)
- **Automated**: Yes (use robotic system)
- **Heating**: No (room temperature 25°C)
- **Mixed**: Yes (robot-mixed)
- **Rest time**: 1 day
- **Coupon-to-Bath Wait Time**: 10 minutes
- **Relative Humidity**: 58%
- **Nitrogen (Side from drop)**: Yes
- **Nitrogen (After blade)**: Yes

## Rationale

This recommendation builds on experiment #56 (which achieved the highest modulus of 272.22) by:
1. Increasing polymer concentration to 18% to continue the positive trend seen between concentration and modulus
2. Maintaining the successful 10-minute wait time before bath immersion
3. Adding nitrogen flow during drop casting (in addition to after blade casting)
4. Using the optimal relative humidity of 58%
5. Utilizing the automated system for precision and reproducibility

This combination of parameters should provide the best chance of achieving an even higher elastic modulus than previously observed.",197.84044623035882,296.35081017123304,Continuing
14,59,Index: 55; Auto: True; Heating: False; Concentration: 17.0; Heating Block Temperature: 25; Mixed: False; Rest Time (days): 0; Coupon-to-Bath Wait Time (min): 10.0; Relative Humidity: 68; Nitrogen (Side from drop): 0; Nitrogen (After blade): 1,"# Recommendation for Next Experiment to Maximize Modulus

Based on the prior observations, I recommend the following experimental parameters to maximize the elastic modulus:

## Recommended Experiment Parameters:
- **Auto**: Yes (automated synthesis)
- **Heating**: No (room temperature mixing)
- **Concentration**: 18.0% (increasing from the highest observed value of 17.0%)
- **Heating block temperature**: 25°C (ambient temperature)
- **Mixed**: No (manually premixed solution)
- **Rest time**: 0 days (use immediately after preparation)
- **Coupon-to-Bath Wait Time**: 10.0 minutes
- **Relative Humidity**: 58%
- **Nitrogen (Side from drop)**: No
- **Nitrogen (After blade)**: Yes

## Rationale:
1. The highest modulus (272.22) was observed in Experiment #56 with 17.0% concentration, 10 minutes wait time, and nitrogen flow after blade casting.
2. Higher polymer concentrations (16-17%) consistently produced higher modulus values compared to lower concentrations (10-12%).
3. Manually premixed solutions with no rest time showed better performance than robot-mixed solutions with rest periods.
4. The 10-minute wait time before bath immersion appears critical for achieving high modulus values.
5. Nitrogen flow after blade casting, but not during side-drop, appears to be optimal for modulus enhancement.
6. A moderate relative humidity (58%) appears to work well with the other parameters.

This recommendation builds upon the most successful prior experiment (#56) while slightly increasing the polymer concentration to potentially further enhance the modulus.",219.61643412334288,296.35081017123304,Continuing
15,55,Index: 51; Auto: True; Heating: False; Concentration: 17.0; Heating Block Temperature: 25; Mixed: False; Rest Time (days): 0; Coupon-to-Bath Wait Time (min): 1.0; Relative Humidity: 70; Nitrogen (Side from drop): 0; Nitrogen (After blade): 1,"# Recommendation for Next Experiment to Maximize Modulus

Based on the experimental data provided, I recommend the following parameters for the next experiment to maximize the elastic modulus:

## Recommended Experimental Parameters:
- **Auto**: Yes (automated synthesis)
- **Polymer Concentration**: 18.0% (increasing from the highest observed value of 17.0%)
- **Heating**: No (room temperature 25°C)
- **Mixed**: No (use premixed solution)
- **Rest time**: 0 days (use immediately)
- **Coupon-to-Bath Wait Time**: 10.0 minutes
- **Relative Humidity**: 60%
- **Nitrogen (Side from drop)**: No
- **Nitrogen (After blade)**: Yes

## Rationale:
1. **Higher polymer concentration**: The data shows a clear trend that higher polymer concentrations (16-17%) yield higher modulus values. Experiments with 17% concentration (Exp #55, #56) produced some of the highest modulus values (219.62, 272.22 MPa).

2. **No heating during preparation**: None of the high-performing experiments used heating.

3. **Premixed solution**: The highest modulus values were achieved with premixed solutions rather than robot-mixed ones.

4. **Zero rest time**: The experiments with the highest modulus (#55, #56) used solutions with no rest time.

5. **Extended wait time before bath immersion**: The highest modulus (272.22 MPa) was achieved with a 10-minute wait time before bath immersion, suggesting that partial solvent evaporation benefits mechanical properties.

6. **Moderate humidity**: A controlled humidity around 60% appears optimal based on the data.

7. **Nitrogen flow after blade casting**: This appears to be a critical factor in the highest-performing experiments, likely helping to control the evaporation rate.

This parameter combination builds upon the conditions that produced the highest modulus values while making a strategic increase in polymer concentration to potentially further enhance mechanical properties.",168.33383829683325,296.35081017123304,Continuing
16,57,Index: 53; Auto: True; Heating: False; Concentration: 17.0; Heating Block Temperature: 25; Mixed: False; Rest Time (days): 0; Coupon-to-Bath Wait Time (min): 10.0; Relative Humidity: 68; Nitrogen (Side from drop): 0; Nitrogen (After blade): 0,"# Recommendation for Next Experiment to Maximize Modulus

Based on the prior observations, I recommend the following experimental parameters to maximize the elastic modulus:

## Recommended Experiment Parameters:
- **Auto**: Yes (fully automated process)
- **Heating**: No (room temperature 25°C)
- **Concentration**: 18.0% (increasing from the highest tested value of 17.0%)
- **Heating block temperature**: 25°C (ambient)
- **Mixed**: No (use premixed solution)
- **Rest time**: 0 days (use immediately)
- **Coupon-to-Bath Wait Time**: 10.0 minutes
- **Relative Humidity**: 58-60%
- **Nitrogen (Side from drop)**: No
- **Nitrogen (After blade)**: Yes

## Rationale:
1. The highest modulus values (272.22, 219.62) were observed with 17% polymer concentration and 10-minute wait times.
2. Premixed solutions (not robot-mixed) consistently showed higher modulus values.
3. No heating appears optimal based on the best-performing experiments.
4. Immediate use (0 days rest time) was common in the highest-performing experiments.
5. Applying nitrogen after blade casting but not during side drop appears to be beneficial.
6. Moderate humidity (58-60%) seems to produce better results than very high humidity.
7. Increasing concentration to 18% (slightly above the highest tested value) may further improve modulus while staying within reasonable processing limits.

This recommendation aims to build upon the conditions that produced the highest modulus values while making a strategic increase in polymer concentration.",296.35081017123304,296.35081017123304,Max modulus reached

File: al_trajectory_data/experiment_trajectory_seed40.csv
Iteration,Experiment Index,Experiment Parameters,Suggested Parameters,Observed Elastic Modulus,Max Modulus in Dataset,Stopping Reason
1,59,Index: 55; Auto: True; Heating: False; Concentration: 17.0; Heating Block Temperature: 25; Mixed: False; Rest Time (days): 0; Coupon-to-Bath Wait Time (min): 10.0; Relative Humidity: 68; Nitrogen (Side from drop): 0; Nitrogen (After blade): 1,"Based on the provided experimental data, I'll recommend the next experiment to maximize the elastic modulus for your membrane synthesis.

# Recommended Next Experiment

## Experiment Parameters:

- **Synthesis Method**: Automated robotic system (Auto: Yes)
- **Polymer Solution**: 19.0% polysulfone in PolarClean solvent (increased concentration)
- **Solution Preparation**: With heating (Heating: Yes), heating block temperature: 60°C
- **Solution Preparation Method**: Robot-mixed (Mixed: Yes)
- **Solution Rest Time**: 1 day
- **Casting Conditions**:
  - 8.0 minute wait time between coupon casting and NIPS bath immersion
  - 65% relative humidity during synthesis
  - No nitrogen flow during drop-casting (Nitrogen Side from drop: No)
  - Laminar dry nitrogen flow applied after blade-casting (Nitrogen After blade: Yes)

## Rationale:

1. **Increased polymer concentration** (19% vs 17%): Higher polymer concentrations typically lead to denser membrane structures with improved mechanical properties.

2. **Added heating during preparation**: Heating improves polymer dissolution and distribution, potentially creating more uniform structures with better mechanical integrity.

3. **Robot-mixed solution**: This should provide more consistent mixing than manual preparation, reducing variability.

4. **1-day rest time**: Allowing the solution to rest may help eliminate air bubbles and allow polymer chains to reach equilibrium configurations.

5. **Slightly reduced wait time** (8 min vs 10 min): This adjustment may help optimize the initial phase separation process.

6. **Maintained high humidity** (65%): The previous experiment used high humidity (68%), which may have contributed to the good modulus result.

7. **Maintained nitrogen flow after blade-casting**: This appears to be beneficial for controlling evaporation and the initial phase separation process.",219.61643412334288,296.35081017123304,Continuing
2,60,Index: 56; Auto: True; Heating: False; Concentration: 17.0; Heating Block Temperature: 25; Mixed: False; Rest Time (days): 0; Coupon-to-Bath Wait Time (min): 10.0; Relative Humidity: 58; Nitrogen (Side from drop): 0; Nitrogen (After blade): 1,"# Recommendation for Next Experiment to Maximize Modulus

Based on the two previous experiments (Index 54 and 55), I recommend the following parameters for the next experiment to maximize the elastic modulus:

## Recommended Experimental Parameters

- **Auto**: Yes (Automated robotic system)
- **Heating**: Yes (Add heating during solution preparation)
- **Concentration**: 18.0% (Increase polymer concentration slightly)
- **Heating block temperature**: 40°C
- **Mixed**: No (Use premixed solution)
- **Rest time**: 1 day (Allow some solution aging)
- **Coupon-to-Bath Wait Time**: 10.0 minutes (Maintain the longer wait time)
- **Relative Humidity**: 65% (Slightly lower than previous experiments)
- **Nitrogen (Side from drop)**: No
- **Nitrogen (After blade)**: Yes (Maintain laminar nitrogen flow after blade casting)

## Rationale

1. Both previous experiments showed good modulus values with 17% concentration, but increasing to 18% may further enhance mechanical properties.
2. Adding heating during preparation could improve polymer dissolution and distribution.
3. A short rest time (1 day) may allow better polymer chain entanglement without degradation.
4. The 10-minute wait time before bath immersion appears beneficial for modulus development.
5. Maintaining nitrogen flow after blade casting helps control the initial phase separation process.
6. Slightly reducing humidity may provide more controlled solvent evaporation.

This recommendation aims to build upon the successful aspects of previous experiments while making targeted adjustments to potentially increase the elastic modulus.",272.2240045816517,296.35081017123304,Continuing
3,63,Index: 72; Auto: True; Heating: False; Concentration: 17.0; Heating Block Temperature: 25; Mixed: False; Rest Time (days): 1; Coupon-to-Bath Wait Time (min): 0.0; Relative Humidity: 50; Nitrogen (Side from drop): 0; Nitrogen (After blade): 0,"# Recommendation for Next Experiment to Maximize Modulus

Based on the three previous experiments, I can identify trends that suggest how to maximize the elastic modulus of the membrane:

## Analysis of Previous Results:
- Experiment 54: Modulus = 211.51 MPa (RH = 68%)
- Experiment 55: Modulus = 219.62 MPa (RH = 68%)
- Experiment 56: Modulus = 272.22 MPa (RH = 58%)

The most significant improvement in modulus occurred when the relative humidity was reduced from 68% to 58%, resulting in a substantial increase in modulus (>50 MPa). All other parameters remained consistent across these experiments.

## Recommended Next Experiment:

- **Index**: 57
- **Auto**: Yes (automated synthesis)
- **Heating**: No
- **Concentration**: 17.0% (maintain the successful concentration)
- **Heating block temperature**: 25°C (ambient)
- **Mixed**: No (use premixed solution)
- **Rest time**: 0 days (use immediately)
- **Coupon-to-Bath Wait Time**: 10.0 minutes
- **Relative Humidity**: 48% (further reduce humidity to continue the promising trend)
- **Nitrogen (Side from drop)**: No
- **Nitrogen (After blade)**: Yes

## Rationale:
The data shows a clear inverse relationship between relative humidity and elastic modulus. By further reducing the relative humidity to 48% while maintaining all other parameters, we can test if this trend continues. The 10-minute wait time before bath immersion appears beneficial for developing higher modulus membranes, and the post-blade nitrogen flow likely helps control the phase separation process.",228.4671903908735,296.35081017123304,Continuing
4,41,Index: 30; Auto: True; Heating: False; Concentration: 16.0; Heating Block Temperature: 25; Mixed: True; Rest Time (days): 1; Coupon-to-Bath Wait Time (min): 0.0; Relative Humidity: 54; Nitrogen (Side from drop): 1; Nitrogen (After blade): 0,"# Recommendation for Next Experiment to Maximize Modulus

Based on the previous experimental data, I recommend the following parameters for the next experiment to maximize the elastic modulus:

## Recommended Experiment Parameters
- **Auto**: Yes (Automated robotic system)
- **Heating**: No (Ambient temperature 25°C)
- **Concentration**: 17.0% polysulfone
- **Heating block temperature**: N/A (no heating)
- **Mixed**: No (Premixed manually)
- **Rest time**: 1 day
- **Coupon-to-Bath Wait Time**: 10.0 minutes
- **Relative Humidity**: 55%
- **Nitrogen (Side from drop)**: No
- **Nitrogen (After blade)**: Yes

## Rationale
1. The highest modulus (272.22) was observed in experiment #56, which had 58% relative humidity, 10-minute wait time, and nitrogen flow after blade casting.

2. Experiment #72 with 1-day rest time showed good modulus (228.47) despite 0-minute wait time and no nitrogen flow.

3. All successful experiments used 17.0% polymer concentration, so I'm maintaining this parameter.

4. I'm recommending 55% relative humidity as it's between the values of experiments #56 (58%) and #72 (50%), slightly favoring the conditions of the highest-performing experiment.

5. The 10-minute wait time appears beneficial based on experiments #54, #55, and #56, which all showed good modulus values.

6. Nitrogen flow after blade casting appears to be beneficial based on the highest-performing experiment.

This recommendation combines the most promising parameters from the previous experiments to potentially achieve an even higher modulus value.",220.5104016857166,296.35081017123304,Continuing
5,39,Index: 71; Auto: True; Heating: False; Concentration: 15.0; Heating Block Temperature: 25; Mixed: True; Rest Time (days): 1; Coupon-to-Bath Wait Time (min): 0.0; Relative Humidity: 50; Nitrogen (Side from drop): 0; Nitrogen (After blade): 0,"# Recommendation for Next Experiment to Maximize Modulus

Based on the prior observations, I recommend the following experimental parameters to maximize the elastic modulus:

## Recommended Experiment Parameters
- **Synthesis Method**: Automated robotic system (Auto: Yes)
- **Polymer Concentration**: 18.0% polysulfone (increasing from 17.0% seen in best performing experiment)
- **Solution Preparation**: Premixed manually without heating (Mixed: No, Heating: No)
- **Heating Block Temperature**: 25°C (ambient)
- **Solution Rest Time**: 1 day
- **Coupon-to-Bath Wait Time**: 5.0 minutes
- **Relative Humidity**: 55%
- **Nitrogen (Side from drop)**: Yes
- **Nitrogen (After blade)**: Yes

## Rationale
1. The highest modulus (272.22) was observed in experiment #56 with 17% concentration, 10 min wait time, 58% RH, and nitrogen after blade.
2. Increasing polymer concentration slightly to 18% may further enhance mechanical properties.
3. A moderate wait time (5 min) balances between immediate immersion and extended evaporation time.
4. Adding nitrogen flow during drop casting (as in experiment #30) while maintaining it after blade casting combines beneficial aspects of both approaches.
5. The 55% relative humidity is in the optimal range based on experiments #56 and #72.
6. Including a 1-day rest time (as in experiments #30 and #72) appears to contribute to consistent mechanical properties.

This parameter set strategically combines the most promising conditions from previous experiments while making targeted adjustments to potentially maximize the elastic modulus.",140.76871335709305,296.35081017123304,Continuing
6,16,Index: 20; Auto: True; Heating: False; Concentration: 10.0; Heating Block Temperature: 25; Mixed: True; Rest Time (days): 1; Coupon-to-Bath Wait Time (min): 0.0; Relative Humidity: 58; Nitrogen (Side from drop): 0; Nitrogen (After blade): 0,"# Recommendation for Next Experiment to Maximize Modulus

Based on the prior observations, I recommend the following experimental parameters to maximize the elastic modulus:

## Recommended Experiment Parameters
- **Synthesis Method**: Automated robotic system
- **Polymer Solution**: 18.0% polysulfone in PolarClean solvent (increasing concentration from 17%)
- **Solution Preparation**: Premixed manually without heating (ambient temperature 25°C)
- **Solution Rest Time**: 1 day
- **Casting Conditions**:
  - 5.0 minute wait time between coupon casting and NIPS bath immersion
  - 55% relative humidity during synthesis
  - No nitrogen flow during drop-casting
  - Laminar dry nitrogen flow applied after blade-casting until bath immersion

## Rationale
1. **Concentration**: The highest modulus (272.22) was observed with 17% concentration. I'm recommending a slight increase to 18% to explore if higher polymer content further improves mechanical properties.

2. **Rest time**: Experiment #72 with 1 day rest time showed good modulus (228.47), suggesting some solution aging may be beneficial.

3. **Wait time**: The highest modulus was observed with 10 minutes wait time, but I'm recommending 5 minutes as a compromise between the 10 minutes (which gave 272.22 modulus) and 0 minutes to optimize processing time while maintaining good properties.

4. **Humidity**: 58% humidity yielded the highest modulus (272.22), so I'm recommending a similar value (55%).

5. **Nitrogen flow**: Applying nitrogen after blade-casting appears beneficial, as seen in experiment #56 with the highest modulus.

This recommendation aims to build upon the conditions that produced the highest modulus while making strategic adjustments to potentially further enhance mechanical properties.",28.085883195904362,296.35081017123304,Continuing
7,15,Index: 13; Auto: True; Heating: False; Concentration: 10.0; Heating Block Temperature: 25; Mixed: True; Rest Time (days): 3; Coupon-to-Bath Wait Time (min): 0.0; Relative Humidity: 55; Nitrogen (Side from drop): 0; Nitrogen (After blade): 0,"# Recommendation for Next Experiment to Maximize Modulus

Based on the provided experimental data, I recommend the following parameters for the next experiment to maximize the elastic modulus:

## Recommended Experiment Parameters
- **Synthesis Method**: Automated robotic system (Auto: Yes)
- **Polymer Concentration**: 18.0% polysulfone (increasing from the 17.0% that showed good results)
- **Solution Preparation**: Premixed manually without heating (Mixed: No, Heating: No)
- **Solution Rest Time**: 0 days (use immediately)
- **Casting Conditions**:
  - 10.0 minute wait time between coupon casting and NIPS bath immersion
  - 55% relative humidity during synthesis
  - No nitrogen flow during drop-casting (Nitrogen Side from drop: No)
  - Apply laminar dry nitrogen flow after blade-casting (Nitrogen After blade: Yes)

## Rationale
1. **Concentration**: The highest modulus (272.22) was observed with 17% concentration. Increasing to 18% may further enhance mechanical properties while staying within reasonable processing limits.

2. **Wait Time**: The 10-minute wait time before bath immersion consistently produced higher modulus values (experiments #54, #55, #56) compared to immediate immersion.

3. **Humidity**: A moderate humidity (55-58%) appears optimal based on experiment #56 (272.22 modulus at 58% RH).

4. **Solution Rest**: Using the solution immediately (0 days rest) produced better results than 1-day rest periods.

5. **Nitrogen Flow**: Applying nitrogen flow after blade casting but not during drop casting showed the best results (experiment #56).

This recommendation aims to build upon the conditions that produced the highest modulus (272.22) while making a strategic adjustment to polymer concentration to potentially achieve even higher mechanical properties.",48.22854697312115,296.35081017123304,Continuing
8,54,Index: 50; Auto: True; Heating: False; Concentration: 17.0; Heating Block Temperature: 25; Mixed: False; Rest Time (days): 0; Coupon-to-Bath Wait Time (min): 0.17; Relative Humidity: 70; Nitrogen (Side from drop): 0; Nitrogen (After blade): 1,"# Recommendation for Next Experiment to Maximize Modulus

Based on the provided experimental data, I recommend the following parameters for the next experiment to maximize the elastic modulus:

## Recommended Experiment Parameters
- **Synthesis Method**: Automated (Yes)
- **Polymer Concentration**: 18.0% (increasing from the 17.0% that showed good results)
- **Heating**: No (ambient temperature 25°C)
- **Solution Preparation**: Premixed manually (No robot mixing)
- **Solution Rest Time**: 1 day
- **Coupon-to-Bath Wait Time**: 10.0 minutes
- **Relative Humidity**: 55% (moderate humidity)
- **Nitrogen (Side from drop)**: No
- **Nitrogen (After blade)**: Yes

## Rationale
1. The highest modulus (272.22) was observed in experiment #56 with 17% concentration, 10-minute wait time, and nitrogen flow after blade casting at 58% humidity.

2. Increasing the polymer concentration to 18% may further enhance the modulus, as higher concentrations generally lead to denser membrane structures with improved mechanical properties.

3. The 1-day rest time appears beneficial compared to immediate use (0 days), as seen in experiments with good modulus values.

4. The 10-minute wait time before bath immersion was consistently associated with higher modulus values compared to immediate immersion.

5. Moderate humidity (55%) is selected as a balance point that has shown good results.

6. Nitrogen flow after blade casting, but not during drop casting, was present in the experiments with the highest modulus values.

This parameter combination builds upon the successful conditions from experiment #56 while making strategic adjustments to potentially achieve even higher modulus values.",197.84044623035882,296.35081017123304,Continuing
9,66,Index: 16; Auto: True; Heating: True; Concentration: 11.63; Heating Block Temperature: 50; Mixed: True; Rest Time (days): 1; Coupon-to-Bath Wait Time (min): 0.0; Relative Humidity: 53; Nitrogen (Side from drop): 0; Nitrogen (After blade): 0,"# Recommendation for Next Experiment to Maximize Modulus

Based on the prior observations, I recommend the following experimental parameters to maximize the elastic modulus:

## Recommended Experiment Parameters
- **Auto**: Yes (automated synthesis)
- **Concentration**: 18.0% polysulfone (increasing from the 17.0% that showed good results)
- **Heating**: No (ambient temperature 25°C)
- **Mixed**: No (premixed manually)
- **Rest time**: 0 days (use immediately)
- **Coupon-to-Bath Wait Time**: 8.0 minutes
- **Relative Humidity**: 55%
- **Nitrogen (Side from drop)**: No
- **Nitrogen (After blade)**: Yes

## Rationale
1. **Concentration**: The highest modulus (272.22) was observed with 17.0% concentration. I'm suggesting a slight increase to 18.0% to explore if higher polymer content further improves mechanical properties.

2. **Wait Time**: The experiment with the highest modulus (Exp #56) used a 10-minute wait time. I'm recommending 8 minutes to optimize between this successful long wait time and shorter times.

3. **Humidity**: Setting to 55% as a middle ground between experiments that showed good results (58% in Exp #56 with highest modulus, and 50-54% in other successful experiments).

4. **Nitrogen Flow**: Applying nitrogen after blade casting but not during drop casting, which matches the configuration in the experiment with the highest modulus.

5. **Rest Time**: Using the solution immediately (0 days) as this was the case in the experiments with the highest modulus values.

This parameter set builds on the successful conditions from experiment #56 (which had the highest modulus of 272.22) while making strategic adjustments to potentially further optimize the mechanical properties.",64.29918271351211,296.35081017123304,Continuing
10,57,Index: 53; Auto: True; Heating: False; Concentration: 17.0; Heating Block Temperature: 25; Mixed: False; Rest Time (days): 0; Coupon-to-Bath Wait Time (min): 10.0; Relative Humidity: 68; Nitrogen (Side from drop): 0; Nitrogen (After blade): 0,"# Recommendation for Next Experiment to Maximize Modulus

Based on the provided experimental data, I'll recommend parameters for the next experiment to maximize the elastic modulus.

## Analysis of Previous Results
- The highest modulus (272.22 MPa) was achieved in experiment #56 with:
  - 17.0% polymer concentration
  - No heating during preparation
  - Premixed solution (not robot-mixed)
  - 0 days rest time
  - 10 minutes coupon-to-bath wait time
  - 58% relative humidity
  - No nitrogen during drop casting
  - Nitrogen after blade casting

- Other high modulus values were observed with:
  - 17.0% concentration (experiments #54, #55, #56)
  - Longer coupon-to-bath wait times (10 minutes)
  - Nitrogen flow after blade casting
  - Relative humidity in the 58-68% range

- Lower modulus values were associated with:
  - Lower polymer concentrations (10-15%)
  - Immediate bath immersion (0 minutes wait time)

## Recommended Next Experiment Parameters

- **Polymer Concentration**: 18.0% (slightly increasing from the best result)
- **Heating**: No (consistent with best results)
- **Mixed by Robot**: No (use premixed solution)
- **Rest Time**: 0 days (use immediately)
- **Coupon-to-Bath Wait Time**: 10.0 minutes
- **Relative Humidity**: 60% (within the optimal range observed)
- **Nitrogen (Side from drop)**: No
- **Nitrogen (After blade)**: Yes

This recommendation builds on the successful parameters from experiment #56 while slightly increasing the polymer concentration, which appears to have a strong positive correlation with modulus. The extended wait time before bath immersion (10 minutes) appears critical for achieving high modulus values, likely by allowing partial solvent evaporation that affects the final membrane structure.",296.35081017123304,296.35081017123304,Max modulus reached
