Repository: Toniaac/hte-data-processing

File: al_trajectory_data/experiment_trajectory_seed41.csv
Iteration,Experiment Index,Experiment Parameters,Suggested Parameters,Observed Elastic Modulus,Max Modulus in Dataset,Stopping Reason
1,63,Index: 72; Auto: True; Heating: False; Concentration: 17.0; Heating Block Temperature: 25; Mixed: False; Rest Time (days): 1; Coupon-to-Bath Wait Time (min): 0.0; Relative Humidity: 50; Nitrogen (Side from drop): 0; Nitrogen (After blade): 0,"Based on the single data point provided, I'll recommend the next experiment to maximize the elastic modulus for your automated membrane synthesis via NIPS.

# Recommended Next Experiment

## Experiment Parameters:
- **Synthesis Method**: Automated (Auto: Yes)
- **Polymer Concentration**: 19.0% (increasing from 17.0%)
- **Heating**: Yes (adding heating during solution preparation)
- **Heating Block Temperature**: 60°C
- **Mixed**: No (continue using pre-mixed polymer solution)
- **Rest Time**: 1 day (adding rest time to allow better polymer chain organization)
- **Coupon-to-Bath Wait Time**: 2 minutes (adding a short evaporation period)
- **Relative Humidity**: 50% (reducing from 82% to a more controlled level)
- **Nitrogen (Side from drop)**: Yes (adding nitrogen flow for better environmental control)
- **Nitrogen (After blade)**: Yes (adding nitrogen flow for controlled evaporation)

## Rationale:
1. **Increased polymer concentration** (19% vs 17%) should increase chain entanglement and potentially improve mechanical properties
2. **Adding heating** during preparation may improve polymer dissolution and distribution
3. **Adding rest time** (1 day) allows polymer chains to reach equilibrium configurations
4. **Controlled humidity** (50% vs 82%) may provide better phase separation kinetics
5. **Short evaporation period** (2 min wait time) before immersion can enhance skin layer formation
6. **Nitrogen flow** provides controlled atmosphere during critical formation stages

This experiment represents a significant but measured deviation from your baseline to explore parameters likely to increase modulus while remaining within typical operational ranges for NIPS membrane formation.",228.4671903908735,296.35081017123304,Continuing
2,39,Index: 71; Auto: True; Heating: False; Concentration: 15.0; Heating Block Temperature: 25; Mixed: True; Rest Time (days): 1; Coupon-to-Bath Wait Time (min): 0.0; Relative Humidity: 50; Nitrogen (Side from drop): 0; Nitrogen (After blade): 0,"# Recommendation for Next Experiment to Maximize Modulus

Based on the two prior experiments, I can make the following observations:

1. Experiment #72 achieved a higher modulus (228.47) compared to Experiment #38 (171.0)
2. Key differences that may have contributed to this improvement:
   - Reduced humidity (50% vs 82%)
   - 1-day rest time vs no rest time
   - Both used the same polymer concentration (17%)

## Recommended Next Experiment Parameters

I recommend the following parameters to maximize modulus:

- **Auto**: Yes (automated synthesis)
- **Heating**: Yes (add heating during solution preparation)
- **Concentration**: 19% (increase polymer concentration)
- **Heating block temperature**: 60°C
- **Mixed**: No (manually pre-mix the solution)
- **Rest time**: 2 days (extend rest time)
- **Coupon-to-Bath Wait Time**: 0.0 minutes (immediate immersion)
- **Relative Humidity**: 40% (further reduce humidity)
- **Nitrogen (Side from drop)**: Yes (add nitrogen flow)
- **Nitrogen (After blade)**: Yes (add nitrogen flow)

## Rationale

1. The higher modulus in Experiment #72 suggests that lower humidity and rest time are beneficial
2. Increasing polymer concentration should increase mechanical strength
3. Adding heating during preparation may improve polymer dissolution and solution homogeneity
4. Adding nitrogen flow can help control the phase inversion process and reduce defects
5. Further reducing humidity may continue the positive trend seen between experiments #38 and #72
6. Extending rest time from 1 to 2 days may allow better polymer chain relaxation and organization

This combination of parameters aims to build upon the improvements seen in Experiment #72 while introducing additional modifications that should theoretically enhance membrane modulus.",140.76871335709305,296.35081017123304,Continuing
3,47,Index: 37; Auto: True; Heating: False; Concentration: 17.0; Heating Block Temperature: 25; Mixed: False; Rest Time (days): 0; Coupon-to-Bath Wait Time (min): 0.0; Relative Humidity: 82; Nitrogen (Side from drop): 0; Nitrogen (After blade): 0,"# Recommendation for Next Experiment to Maximize Modulus

Based on the three previous experiments, I can identify several trends that appear to influence the elastic modulus:

## Key Observations:
1. The highest modulus (228.47 MPa) was achieved with Experiment #72, which used:
   - 17% polymer concentration
   - Premixed solution (not robot-mixed)
   - 1 day rest time
   - 50% relative humidity
   - No heating, no nitrogen flow

2. Comparing Experiments #71 and #72:
   - Increasing polymer concentration from 15% to 17% significantly improved modulus (140.77 → 228.47 MPa)
   - Other parameters were identical

3. Comparing Experiments #38 and #72:
   - Adding 1 day rest time improved modulus (171.0 → 228.47 MPa)
   - Reducing humidity from 82% to 50% may have been beneficial

## Recommended Next Experiment:
- **Polymer Concentration**: 19% (increase from best result)
- **Synthesis Method**: Automated
- **Heating**: No
- **Mixed**: No (use premixed solution)
- **Rest time**: 2 days (increase from best result)
- **Coupon-to-Bath Wait Time**: 0 minutes
- **Relative Humidity**: 40% (slight decrease from best result)
- **Nitrogen (Side from drop)**: No
- **Nitrogen (After blade)**: No

This recommendation builds on the best performing experiment (#72) by further increasing polymer concentration and rest time while slightly decreasing humidity, which appear to be the most influential parameters for maximizing modulus based on the available data.",188.55697291016554,296.35081017123304,Continuing
4,54,Index: 50; Auto: True; Heating: False; Concentration: 17.0; Heating Block Temperature: 25; Mixed: False; Rest Time (days): 0; Coupon-to-Bath Wait Time (min): 0.17; Relative Humidity: 70; Nitrogen (Side from drop): 0; Nitrogen (After blade): 1,"# Recommendation for Next Experiment to Maximize Modulus

Based on the provided experimental data, I recommend the following parameters for the next experiment to maximize the elastic modulus:

## Recommended Experiment Parameters
- **Synthesis Method**: Automated (Yes)
- **Polymer Concentration**: 17.0%
- **Heating**: No (ambient temperature of 25°C)
- **Mixed**: No (use pre-mixed polymer solution, not mixed by robot)
- **Rest time**: 1 day
- **Coupon-to-Bath Wait Time**: 0.0 minutes
- **Relative Humidity**: 50%
- **Nitrogen (Side from drop)**: No
- **Nitrogen (After blade)**: No

## Rationale
1. The highest modulus (228.47 MPa) was observed in Experiment #72, which used 17% polymer concentration, 1 day rest time, and 50% relative humidity.

2. Comparing Experiments #38 and #72, both used 17% concentration, but #72 had a significantly higher modulus (228.47 vs 171.0). The key differences were:
   - Rest time (1 day in #72 vs 0 in #38)
   - Relative humidity (50% in #72 vs 82% in #38)

3. Experiment #71 with 15% concentration showed the lowest modulus (140.77), suggesting that higher polymer concentration (17%) is favorable.

4. Pre-mixed solutions appear to perform better than robot-mixed solutions based on the available data.

This recommendation aims to replicate the conditions of the best-performing experiment (#72) while maintaining the parameters that appear to positively influence the elastic modulus.",197.84044623035882,296.35081017123304,Continuing
5,41,Index: 30; Auto: True; Heating: False; Concentration: 16.0; Heating Block Temperature: 25; Mixed: True; Rest Time (days): 1; Coupon-to-Bath Wait Time (min): 0.0; Relative Humidity: 54; Nitrogen (Side from drop): 1; Nitrogen (After blade): 0,"# Recommendation for Next Experiment to Maximize Modulus

Based on the previous experimental data, I recommend the following parameters for the next experiment to maximize the elastic modulus:

## Recommended Experiment Parameters
- **Synthesis Method**: Automated (Yes)
- **Polymer Concentration**: 17.0%
- **Heating**: No (ambient temperature of 25°C)
- **Mixed**: No (use pre-mixed polymer solution)
- **Rest time**: 1 day
- **Coupon-to-Bath Wait Time**: 0.0 minutes
- **Relative Humidity**: 50%
- **Nitrogen (Side from drop)**: No
- **Nitrogen (After blade)**: Yes

## Rationale
1. The highest modulus (228.47) was observed in Experiment #72, which used 17% concentration, 1 day rest time, and 50% humidity.
2. Adding nitrogen flow after blade casting (as in Experiment #50) appears beneficial for modulus.
3. Immediate immersion in the NIPS bath (0 wait time) consistently produced higher modulus values.
4. Pre-mixed solutions performed better than robot-mixed solutions.
5. Lower humidity (50%) appears more favorable than higher humidity (82%).

This parameter combination incorporates the best elements from experiments #72 and #50, which showed the highest modulus values in the dataset.",220.5104016857166,296.35081017123304,Continuing
6,35,Index: 29; Auto: True; Heating: False; Concentration: 14.0; Heating Block Temperature: 25; Mixed: True; Rest Time (days): 1; Coupon-to-Bath Wait Time (min): 0.0; Relative Humidity: 54; Nitrogen (Side from drop): 1; Nitrogen (After blade): 0,"# Recommendation for Next Experiment to Maximize Modulus

Based on the previous experimental data, I recommend the following parameters for the next experiment to maximize the elastic modulus:

## Recommended Experiment Parameters
- **Synthesis Method**: Automated (Yes)
- **Polymer Concentration**: 17.0%
- **Heating**: No (ambient temperature of 25°C)
- **Mixed**: No (use pre-mixed polymer solution)
- **Rest time**: 1 day
- **Coupon-to-Bath Wait Time**: 0.0 minutes
- **Relative Humidity**: 50%
- **Nitrogen (Side from drop)**: Yes
- **Nitrogen (After blade)**: No

## Rationale
1. The highest modulus values (228.47 MPa and 220.51 MPa) were observed in experiments with:
   - 17% polymer concentration (Exp #72)
   - 1 day rest time (Exps #72 and #30)
   - Pre-mixed solutions (Exp #72)
   - Moderate humidity (50-54%)
   - Nitrogen flow during drop casting (Exp #30)

2. Immediate immersion in the NIPS bath (0 wait time) appears beneficial for modulus.

3. The combination of nitrogen flow during drop casting with moderate humidity (50%) should provide optimal control over the initial phase separation dynamics.

This parameter set combines the most promising conditions from the highest-performing experiments while avoiding the high humidity conditions (82%) that resulted in lower modulus values.",207.09310351510177,296.35081017123304,Continuing
7,40,Index: 23; Auto: True; Heating: False; Concentration: 16.0; Heating Block Temperature: 25; Mixed: True; Rest Time (days): 1; Coupon-to-Bath Wait Time (min): 0.0; Relative Humidity: 49; Nitrogen (Side from drop): 0; Nitrogen (After blade): 0,"# Recommendation for Next Experiment to Maximize Modulus

Based on the prior observations, I'll analyze the patterns in the data to recommend parameters that are likely to maximize the elastic modulus.

## Key Observations from Previous Experiments:
- Experiment #72 achieved the highest modulus (228.47 MPa) with 17% polymer concentration, 1 day rest time, 50% humidity, and no nitrogen flow
- Experiment #30 had the second highest modulus (220.51 MPa) with 16% concentration, 1 day rest time, 54% humidity, and nitrogen flow during drop casting
- Higher polymer concentrations (16-17%) generally outperformed lower concentrations (14-15%)
- 1 day rest time appears beneficial compared to 0 days
- Moderate humidity (50-54%) seems preferable to very high humidity (82%)
- Nitrogen flow during drop casting may be beneficial

## Recommended Next Experiment:

- **Auto**: Yes (automated synthesis)
- **Heating**: No (ambient temperature of 25°C)
- **Concentration**: 18% (slightly increasing from best performing experiments)
- **Heating block temperature**: 25°C (ambient)
- **Mixed**: No (use pre-mixed solution as in best performing experiment #72)
- **Rest time**: 2 days (extending from the 1 day that showed good results)
- **Coupon-to-Bath Wait Time**: 0.0 minutes (immediate immersion as in best experiments)
- **Relative Humidity**: 50% (matching the optimal humidity from experiment #72)
- **Nitrogen (Side from drop)**: Yes (as used in experiment #30 with good results)
- **Nitrogen (After blade)**: No (consistent with best performing experiments)

This recommendation builds on the successful parameters from experiments #72 and #30, while strategically increasing polymer concentration and rest time to potentially further enhance the modulus.",162.77817832797786,296.35081017123304,Continuing
8,16,Index: 20; Auto: True; Heating: False; Concentration: 10.0; Heating Block Temperature: 25; Mixed: True; Rest Time (days): 1; Coupon-to-Bath Wait Time (min): 0.0; Relative Humidity: 58; Nitrogen (Side from drop): 0; Nitrogen (After blade): 0,"# Recommendation for Next Experiment to Maximize Modulus

Based on the prior experimental data, I recommend the following parameters for the next experiment to maximize the elastic modulus:

## Recommended Experiment Parameters
- **Synthesis Method**: Automated (Yes)
- **Polymer Concentration**: 17.0%
- **Heating**: No (ambient temperature of 25°C)
- **Mixed**: No (use pre-mixed polymer solution)
- **Rest time**: 1 day
- **Coupon-to-Bath Wait Time**: 0.0 minutes (immediate immersion)
- **Relative Humidity**: 50%
- **Nitrogen (Side from drop)**: Yes
- **Nitrogen (After blade)**: No

## Rationale
1. The highest modulus values (228.47 MPa in Exp. 72 and 220.51 MPa in Exp. 30) were observed with:
   - 1 day rest time for the polymer solution
   - 17% polymer concentration or 16% with nitrogen flow
   - Moderate humidity (50-54%)

2. Pre-mixed solutions (not robot-mixed) generally performed better than robot-mixed solutions when comparing similar conditions.

3. Nitrogen flow during drop casting appears beneficial (as seen in Exp. 30 with 220.51 MPa), but nitrogen after blade casting doesn't show clear benefits.

4. Immediate immersion in the NIPS bath (0.0 min wait time) consistently produced higher modulus values compared to delayed immersion.

This parameter combination leverages the most successful conditions from previous experiments while avoiding parameters associated with lower modulus values.",28.085883195904362,296.35081017123304,Continuing
9,18,Index: 27; Auto: True; Heating: False; Concentration: 10.0; Heating Block Temperature: 25; Mixed: True; Rest Time (days): 1; Coupon-to-Bath Wait Time (min): 0.0; Relative Humidity: 54; Nitrogen (Side from drop): 1; Nitrogen (After blade): 0,"# Recommendation for Next Experiment to Maximize Modulus

Based on the provided experimental data, I'll recommend parameters for the next experiment to maximize the elastic modulus.

## Analysis of Previous Results
- Highest modulus (228.47 MPa) was achieved in Experiment #72 with 17% polymer concentration, 1 day rest time, 50% RH, and no nitrogen flow
- Second highest modulus (220.51 MPa) was in Experiment #30 with 16% concentration, 1 day rest time, 54% RH, and nitrogen flow during drop casting
- Low concentration (10% in Experiment #20) resulted in very low modulus (28.09 MPa)
- Higher humidity (82% in Experiments #37-38) produced lower modulus compared to moderate humidity (50-54%)

## Recommended Next Experiment Parameters
- **Auto**: Yes (automated synthesis)
- **Heating**: No (ambient temperature 25°C)
- **Concentration**: 18% (slightly higher than previous best)
- **Heating block temperature**: 25°C (ambient)
- **Mixed**: No (use pre-mixed solution)
- **Rest time**: 1 day
- **Coupon-to-Bath Wait Time**: 0.0 minutes
- **Relative Humidity**: 50%
- **Nitrogen (Side from drop)**: Yes
- **Nitrogen (After blade)**: No

## Rationale
This recommendation builds on the successful conditions from Experiments #72 and #30, which produced the highest modulus values. I've increased the polymer concentration slightly to 18% since the data suggests higher concentrations (15-17%) yield better mechanical properties. The 1-day rest time appears optimal based on previous results. Maintaining moderate humidity (50%) and using nitrogen flow during drop casting should help control the phase separation process for optimal membrane structure.",74.82276309333224,296.35081017123304,Continuing
10,55,Index: 51; Auto: True; Heating: False; Concentration: 17.0; Heating Block Temperature: 25; Mixed: False; Rest Time (days): 0; Coupon-to-Bath Wait Time (min): 1.0; Relative Humidity: 70; Nitrogen (Side from drop): 0; Nitrogen (After blade): 1,"# Recommendation for Next Experiment to Maximize Modulus

Based on the prior experimental data, I recommend the following parameters for the next experiment to maximize the elastic modulus:

## Recommended Experiment Parameters
- **Synthesis Method**: Automated (Yes)
- **Polymer Concentration**: 17.0%
- **Heating**: No (25°C ambient temperature)
- **Mixed**: No (use pre-mixed polymer solution)
- **Rest time**: 1 day
- **Coupon-to-Bath Wait Time**: 0.0 minutes (immediate immersion)
- **Relative Humidity**: 50-54%
- **Nitrogen (Side from drop)**: Yes
- **Nitrogen (After blade)**: Yes

## Rationale
1. **Concentration**: The highest modulus values (228.47, 220.51) were observed at 16-17% concentration, with 17% showing the best performance.

2. **Rest time**: A 1-day rest period consistently produced higher modulus values compared to no rest time.

3. **Humidity control**: Experiments with moderate humidity (50-54%) outperformed those with high humidity (82%).

4. **Nitrogen flow**: Applying nitrogen flow during drop casting showed benefits (Exp #30 with 220.51 MPa). I recommend adding nitrogen flow after blade casting as well, as this combination hasn't been fully explored but shows promise based on partial implementations.

5. **Pre-mixed solution**: The highest modulus (228.47 MPa) was achieved with a pre-mixed solution rather than robot-mixed.

This parameter set combines the best-performing conditions from previous experiments while introducing the dual nitrogen flow approach to potentially further enhance the modulus beyond what has been achieved so far.",168.33383829683325,296.35081017123304,Continuing
11,66,Index: 16; Auto: True; Heating: True; Concentration: 11.63; Heating Block Temperature: 50; Mixed: True; Rest Time (days): 1; Coupon-to-Bath Wait Time (min): 0.0; Relative Humidity: 53; Nitrogen (Side from drop): 0; Nitrogen (After blade): 0,"# Recommendation for Next Experiment to Maximize Modulus

Based on the prior experimental data, I recommend the following parameters for the next experiment to maximize the elastic modulus:

## Recommended Experiment Parameters
- **Auto**: Yes (fully automated process)
- **Polymer Concentration**: 17.0% 
- **Heating**: No (ambient temperature of 25°C)
- **Mixed**: No (use premixed polymer solution)
- **Rest time**: 1 day
- **Coupon-to-Bath Wait Time**: 0.0 minutes (immediate immersion)
- **Relative Humidity**: 50-54%
- **Nitrogen (Side from drop)**: Yes
- **Nitrogen (After blade)**: No

## Rationale
1. The highest modulus values (228.47 MPa in Exp #72 and 220.51 MPa in Exp #30) were achieved with:
   - 17% polymer concentration or 16% concentration
   - 1 day rest time
   - Controlled humidity around 50-54%
   - Premixed solutions

2. Nitrogen flow during drop casting appears beneficial (as seen in Exp #30 with 220.51 MPa), but nitrogen after blade casting doesn't consistently improve modulus.

3. Immediate immersion in the NIPS bath (0.0 min wait time) generally produced better results than delayed immersion.

4. Lower humidity (50-54%) appears more favorable than higher humidity (70-82%) for maximizing modulus.

This recommendation combines the most promising parameters observed in the experiments with the highest modulus values, particularly drawing from experiments #72 and #30.",64.29918271351211,296.35081017123304,Continuing
12,60,Index: 56; Auto: True; Heating: False; Concentration: 17.0; Heating Block Temperature: 25; Mixed: False; Rest Time (days): 0; Coupon-to-Bath Wait Time (min): 10.0; Relative Humidity: 58; Nitrogen (Side from drop): 0; Nitrogen (After blade): 1,"# Recommendation for Next Experiment to Maximize Modulus

Based on the prior experimental data, I recommend the following parameters for the next experiment to maximize the elastic modulus:

## Recommended Experiment Parameters
- **Synthesis Method**: Automated (Yes)
- **Polymer Concentration**: 17.0%
- **Heating**: No (ambient temperature of 25°C)
- **Mixed**: No (use premixed polymer solution)
- **Rest time**: 1 day
- **Coupon-to-Bath Wait Time**: 0.0 minutes (immediate immersion)
- **Relative Humidity**: 50-55%
- **Nitrogen (Side from drop)**: Yes
- **Nitrogen (After blade)**: No

## Rationale
1. The highest modulus values (228.47 MPa in Exp #72 and 220.51 MPa in Exp #30) were achieved with 17% polymer concentration and 1 day rest time.

2. Premixed solutions (not mixed by robot) generally performed better than robot-mixed solutions.

3. Experiments with nitrogen flow during drop casting but not after blade casting (like Exp #30) showed excellent modulus values.

4. Moderate humidity (50-55%) appears optimal compared to higher humidity conditions.

5. Immediate immersion in the NIPS bath (0 minute wait time) consistently produced higher modulus values compared to delayed immersion.

6. No heating during solution preparation appears to yield better results than heated preparation.

This recommendation combines the parameters that consistently appeared in experiments with the highest modulus values, particularly drawing from the successful conditions in experiments #72 and #30.",272.2240045816517,296.35081017123304,Continuing
13,59,Index: 55; Auto: True; Heating: False; Concentration: 17.0; Heating Block Temperature: 25; Mixed: False; Rest Time (days): 0; Coupon-to-Bath Wait Time (min): 10.0; Relative Humidity: 68; Nitrogen (Side from drop): 0; Nitrogen (After blade): 1,"# Recommendation for Next Experiment to Maximize Modulus

Based on the experimental data provided, I recommend the following parameters for the next experiment to maximize the elastic modulus:

## Recommended Experiment Parameters
- **Synthesis Method**: Automated robotic system
- **Polymer Concentration**: 17.0% polysulfone in PolarClean solvent
- **Heating**: No (ambient temperature of 25°C)
- **Mixed**: No (use premixed polymer solution)
- **Rest time**: 0 days (use immediately)
- **Coupon-to-Bath Wait Time**: 10.0 minutes
- **Relative Humidity**: 60%
- **Nitrogen (Side from drop)**: No
- **Nitrogen (After blade)**: Yes

## Rationale
1. **Concentration (17%)**: The highest modulus values were consistently observed with 17% polymer concentration (Exp #56: 272.22 MPa, Exp #72: 228.47 MPa).

2. **Wait Time (10 minutes)**: Experiment #56 with a 10-minute wait time produced the highest modulus (272.22 MPa), significantly higher than similar experiments with shorter wait times.

3. **Nitrogen after blade**: Experiments that applied nitrogen after blade casting generally showed improved modulus values, likely by controlling humidity during the critical phase separation initiation.

4. **No rest time**: While some experiments with 1-day rest showed good results, the highest modulus (Exp #56: 272.22 MPa) was achieved with no rest time.

5. **Relative Humidity (60%)**: Setting this slightly higher than some experiments but lower than the highest humidity tests to maintain optimal conditions for phase separation.

This parameter combination leverages the key factors that appear to positively influence modulus in the dataset, particularly the extended wait time before bath immersion combined with nitrogen flow after blade casting, which seems to create optimal conditions for polymer chain alignment and structural development.",219.61643412334288,296.35081017123304,Continuing
14,57,Index: 53; Auto: True; Heating: False; Concentration: 17.0; Heating Block Temperature: 25; Mixed: False; Rest Time (days): 0; Coupon-to-Bath Wait Time (min): 10.0; Relative Humidity: 68; Nitrogen (Side from drop): 0; Nitrogen (After blade): 0,"# Recommendation for Next Experiment to Maximize Modulus

Based on the prior experimental data, I recommend the following parameters for the next experiment to maximize the elastic modulus:

## Recommended Experiment Parameters
- **Auto**: Yes (use automated robotic system)
- **Heating**: No (use ambient temperature of 25°C)
- **Concentration**: 17.0% polysulfone in PolarClean
- **Heating block temperature**: 25°C (ambient)
- **Mixed**: No (use premixed polymer solution)
- **Rest time**: 0 days (use immediately after preparation)
- **Coupon-to-Bath Wait Time**: 10.0 minutes
- **Relative Humidity**: 60%
- **Nitrogen (Side from drop)**: No
- **Nitrogen (After blade)**: Yes

## Rationale
1. The highest modulus observed (272.22 MPa) was in Experiment #56, which used 17% concentration, 10-minute wait time, and nitrogen after blade casting.

2. Concentration appears critical - experiments with 17% concentration consistently showed higher modulus values compared to lower concentrations (10-14%).

3. The coupon-to-bath wait time of 10 minutes appears optimal, as seen in experiments #55 and #56, which produced the highest modulus values.

4. Nitrogen flow after blade casting (but not during side drop) appears beneficial for modulus enhancement.

5. Using premixed solutions rather than robot-mixed solutions seems to yield better results.

6. No rest time (immediate use after preparation) appears preferable based on the highest-performing experiments.

7. I've selected 60% relative humidity as a middle value between experiments #55 and #56 (which had 68% and 58% RH respectively) to optimize this parameter.

This parameter set builds upon the conditions that produced the highest modulus values while making slight adjustments to potentially further optimize performance.",296.35081017123304,296.35081017123304,Max modulus reached

File: al_trajectory_data/llm_experiment_trajectory_seed39.csv
Iteration,Experiment Index,Experiment Parameters,Suggested Parameters,Observed Elastic Modulus,Max Modulus in Dataset,Stopping Reason
0,26,Initial Selection,N/A,42.736240369816734,296.35081017123304,Initial selection
1,34,Index: 22; Auto: True; Heating: False; Concentration: 14.0; Heating Block Temperature: 25; Mixed: True; Rest Time (days): 1; Coupon-to-Bath Wait Time (min): 0.0; Relative Humidity: 49; Nitrogen (Side from drop): 0; Nitrogen (After blade): 0,"Based on the provided experimental data for experiment #21, I'll recommend the next experiment to maximize the elastic modulus.

# Recommended Next Experiment

I recommend the following parameters for your next experiment to maximize the elastic modulus:

- **Concentration**: 15.0% polysulfone (increase from 12.0%)
- **Auto**: Yes (maintain automated synthesis)
- **Heating**: Yes (introduce heating during mixing)
- **Heating block temperature**: 40°C
- **Mixed**: Yes (use robot mixing)
- **Rest time**: 2 days (increase from 1 day)
- **Coupon-to-Bath Wait Time**: 2.0 minutes (increase from 0.0 minutes)
- **Relative Humidity**: 40% (decrease from 49%)
- **Nitrogen (Side from drop)**: Yes (introduce nitrogen flow)
- **Nitrogen (After blade)**: Yes (introduce nitrogen flow)

## Rationale
1. **Increasing polymer concentration** (12% → 15%) should increase chain entanglement and likely improve mechanical properties including modulus
2. **Adding heating during mixing** will improve polymer dissolution and distribution
3. **Increasing rest time** (1 → 2 days) may allow better polymer relaxation and more uniform structure
4. **Adding a short wait time** before immersion could promote controlled initial skin formation
5. **Introducing nitrogen flow** can help control evaporation rate and humidity at the membrane surface
6. **Slightly lower humidity** may promote more favorable phase separation kinetics

This experiment represents a strategic step to explore conditions that should favor higher mechanical strength while staying within your parameter ranges.",88.47667256854467,296.35081017123304,Continuing
2,40,Index: 23; Auto: True; Heating: False; Concentration: 16.0; Heating Block Temperature: 25; Mixed: True; Rest Time (days): 1; Coupon-to-Bath Wait Time (min): 0.0; Relative Humidity: 49; Nitrogen (Side from drop): 0; Nitrogen (After blade): 0,"# Recommendation for Next Experiment to Maximize Modulus

Based on the two experiments provided, I can observe that increasing the polymer concentration from 12.0% to 14.0% resulted in a significant improvement in elastic modulus (from 42.74 to 88.48 MPa). All other parameters remained constant between these experiments.

For the next experiment, I recommend:

## Proposed Experimental Parameters
- **Auto**: Yes (automated synthesis)
- **Heating**: No (room temperature mixing)
- **Concentration**: 16.0% (increasing from 14.0% to continue the trend)
- **Heating block temperature**: 25°C (room temperature)
- **Mixed**: Yes (robot-mixed)
- **Rest time**: 1 day (maintain consistency)
- **Coupon-to-Bath Wait Time**: 0.0 min (immediate immersion)
- **Relative Humidity**: 49% (maintain consistency)
- **Nitrogen (Side from drop)**: No
- **Nitrogen (After blade)**: No

## Rationale
The data shows a clear positive correlation between polymer concentration and elastic modulus. Increasing the concentration from 12.0% to 14.0% nearly doubled the modulus. Continuing this trend by testing a 16.0% concentration while keeping other parameters constant will help determine if this relationship continues and potentially achieve an even higher modulus. This approach follows the principle of changing one variable at a time to clearly understand its effect on the membrane properties.",162.77817832797786,296.35081017123304,Continuing
3,35,Index: 29; Auto: True; Heating: False; Concentration: 14.0; Heating Block Temperature: 25; Mixed: True; Rest Time (days): 1; Coupon-to-Bath Wait Time (min): 0.0; Relative Humidity: 54; Nitrogen (Side from drop): 1; Nitrogen (After blade): 0,"# Recommendation for Next Experiment to Maximize Modulus

Based on the three experiments provided, I can observe a clear trend that increasing polymer concentration leads to significantly higher elastic modulus values:

- Experiment #21: 12.0% concentration → 42.74 MPa modulus
- Experiment #22: 14.0% concentration → 88.48 MPa modulus
- Experiment #23: 16.0% concentration → 162.78 MPa modulus

This suggests a strong positive correlation between polymer concentration and modulus, with the relationship potentially being non-linear (as the increase from 14% to 16% yielded a larger modulus improvement than from 12% to 14%).

## Recommended Next Experiment

I recommend the following parameters for the next experiment to maximize modulus:

- **Auto**: Yes (automated synthesis)
- **Heating**: No (room temperature mixing)
- **Concentration**: 18.0% (increasing from previous maximum of 16%)
- **Heating block temperature**: 25°C (room temperature)
- **Mixed**: Yes (robot-mixed)
- **Rest time**: 1 day (consistent with previous experiments)
- **Coupon-to-Bath Wait Time**: 0.0 minutes (immediate immersion)
- **Relative Humidity**: 49% (consistent with previous experiments)
- **Nitrogen (Side from drop)**: No
- **Nitrogen (After blade)**: No

This experiment maintains all parameters constant except for increasing the polymer concentration to 18%, which should continue the observed trend of increasing modulus with higher concentration, while staying within typical concentration ranges for membrane synthesis.",207.09310351510177,296.35081017123304,Continuing
4,41,Index: 30; Auto: True; Heating: False; Concentration: 16.0; Heating Block Temperature: 25; Mixed: True; Rest Time (days): 1; Coupon-to-Bath Wait Time (min): 0.0; Relative Humidity: 54; Nitrogen (Side from drop): 1; Nitrogen (After blade): 0,"# Recommendation for Next Experiment to Maximize Modulus

Based on the previous experimental results, I can identify several trends that appear to influence the elastic modulus:

1. **Polymer Concentration**: There's a clear positive correlation between concentration and modulus:
   - 12.0% → 42.74 MPa
   - 14.0% → 88.48 MPa
   - 16.0% → 162.78 MPa

2. **Nitrogen Flow**: Experiment #29 with nitrogen flow from the side during drop-casting showed significantly higher modulus (207.09 MPa) compared to experiment #22 (88.48 MPa) with identical concentration (14.0%).

3. **Relative Humidity**: A slight increase in humidity (from 49% to 54%) coincided with higher modulus in experiment #29.

## Recommended Next Experiment Parameters:

- **Polymer Concentration**: 18.0% (increasing from the highest tested value of 16.0%)
- **Automated**: Yes
- **Heating**: No (room temperature mixing at 25°C)
- **Mixed**: Yes (robot-mixed)
- **Rest time**: 1 day
- **Coupon-to-Bath Wait Time**: 0.0 minutes
- **Relative Humidity**: 54% (matching the highest performing experiment)
- **Nitrogen (Side from drop)**: Yes (this appeared beneficial in experiment #29)
- **Nitrogen (After blade)**: No (not used in any high-performing experiments)

This combination leverages the observed positive effects of higher polymer concentration and nitrogen flow during drop-casting, which should maximize the elastic modulus based on the trends in the previous experiments.",220.5104016857166,296.35081017123304,Continuing
5,28,Index: 28; Auto: True; Heating: False; Concentration: 12.0; Heating Block Temperature: 25; Mixed: True; Rest Time (days): 1; Coupon-to-Bath Wait Time (min): 0.0; Relative Humidity: 54; Nitrogen (Side from drop): 1; Nitrogen (After blade): 0,"# Recommendation for Next Experiment to Maximize Modulus

Based on the previous experimental results, I can identify several trends that appear to influence the elastic modulus:

1. **Polymer concentration**: There's a clear positive correlation between concentration and modulus:
   - 12.0% → 42.74 MPa
   - 14.0% → 88.48 MPa and 207.09 MPa (with N₂)
   - 16.0% → 162.78 MPa and 220.51 MPa (with N₂)

2. **Nitrogen flow during drop casting**: Experiments with nitrogen flow from the side during drop casting showed significantly higher modulus values:
   - Exp #29 (14%, with N₂): 207.09 MPa vs Exp #22 (14%, no N₂): 88.48 MPa
   - Exp #30 (16%, with N₂): 220.51 MPa vs Exp #23 (16%, no N₂): 162.78 MPa

3. **Relative humidity**: Slightly higher humidity (54% vs 49%) appears beneficial when combined with nitrogen flow.

## Recommended Next Experiment

I recommend the following parameters for the next experiment to maximize modulus:

- **Polymer Concentration**: 18.0% (increasing from the previous maximum of 16.0%)
- **Automated**: Yes
- **Heating**: No (room temperature mixing at 25°C)
- **Mixed**: Yes (robot-mixed)
- **Rest time**: 1 day
- **Coupon-to-Bath Wait Time**: 0.0 minutes
- **Relative Humidity**: 54%
- **Nitrogen (Side from drop)**: Yes
- **Nitrogen (After blade)**: No

This experiment pushes the polymer concentration higher while maintaining the beneficial nitrogen flow during drop casting and the slightly elevated humidity level that produced the highest modulus values in previous experiments.",147.00005295683096,296.35081017123304,Continuing
6,66,Index: 16; Auto: True; Heating: True; Concentration: 11.63; Heating Block Temperature: 50; Mixed: True; Rest Time (days): 1; Coupon-to-Bath Wait Time (min): 0.0; Relative Humidity: 53; Nitrogen (Side from drop): 0; Nitrogen (After blade): 0,"# Recommendation for Next Experiment to Maximize Modulus

Based on the previous experimental data, I can identify several trends that influence the elastic modulus of the membranes:

1. **Polymer concentration**: There's a clear positive correlation between concentration and modulus:
   - 12% → 42.74 MPa (Exp #21) and 147.0 MPa (Exp #28 with N₂)
   - 14% → 88.48 MPa (Exp #22) and 207.09 MPa (Exp #29 with N₂)
   - 16% → 162.78 MPa (Exp #23) and 220.51 MPa (Exp #30 with N₂)

2. **Nitrogen flow during drop casting**: Significantly increases modulus:
   - Without N₂: 42.74, 88.48, 162.78 MPa
   - With N₂: 147.0, 207.09, 220.51 MPa

3. **Relative humidity**: Slightly higher humidity (54% vs 49%) appears beneficial

## Recommended Next Experiment:

I recommend testing a higher polymer concentration with the following parameters:

- **Experiment ID**: Next sequential number
- **Synthesis Method**: Automated NIPS
- **Polymer Concentration**: 18.0% (increasing from the previous maximum of 16%)
- **Heating**: No (room temperature 25°C)
- **Mixed**: Yes (automatically by robot)
- **Rest time**: 1 day
- **Coupon-to-Bath Wait Time**: 0.0 minutes
- **Relative Humidity**: 54%
- **Nitrogen (Side from drop)**: Yes
- **Nitrogen (After blade)**: No

This experiment pushes the concentration higher while maintaining the other beneficial conditions (nitrogen flow during drop casting, higher humidity) that have shown positive effects on modulus in previous experiments.",64.29918271351211,296.35081017123304,Continuing
7,65,Index: 15; Auto: True; Heating: True; Concentration: 11.63; Heating Block Temperature: 50; Mixed: True; Rest Time (days): 0; Coupon-to-Bath Wait Time (min): 0.0; Relative Humidity: 69; Nitrogen (Side from drop): 0; Nitrogen (After blade): 0,"# Recommendation for Next Experiment to Maximize Modulus

Based on the experimental data provided, I can identify several trends that appear to influence the elastic modulus of the membranes:

1. **Polymer concentration**: There's a clear positive correlation between concentration and modulus:
   - 12.0% → 42.74 MPa (Exp #21) and 147.0 MPa (Exp #28 with N₂)
   - 14.0% → 88.48 MPa (Exp #22) and 207.09 MPa (Exp #29 with N₂)
   - 16.0% → 162.78 MPa (Exp #23) and 220.51 MPa (Exp #30 with N₂)

2. **Nitrogen flow during drop casting**: Experiments with nitrogen flow from the side consistently show higher modulus values compared to identical conditions without nitrogen flow.

3. **Relative humidity**: Experiments at 54% RH appear to yield higher modulus than those at 49% RH.

4. **Heating**: The heated experiment (#16) with 11.63% concentration yielded 64.3 MPa, which is higher than expected for that concentration based on other data points.

## Recommended Next Experiment:

I recommend the following parameters for the next experiment to maximize modulus:

- **Auto**: Yes (automated synthesis)
- **Heating**: Yes
- **Concentration**: 18.0% (pushing toward the upper end of the likely range)
- **Heating block temperature**: 50°C
- **Mixed**: Yes (robot-mixed)
- **Rest time**: 1 day
- **Coupon-to-Bath Wait Time**: 0.0 minutes
- **Relative Humidity**: 54%
- **Nitrogen (Side from drop)**: Yes
- **Nitrogen (After blade)**: No

This combination leverages the observed positive effects of higher polymer concentration, side nitrogen flow during drop casting, and slightly higher relative humidity, while also incorporating heating which may further enhance polymer chain mobility and ultimate membrane structure.",90.99870959544364,296.35081017123304,Continuing
8,54,Index: 50; Auto: True; Heating: False; Concentration: 17.0; Heating Block Temperature: 25; Mixed: False; Rest Time (days): 0; Coupon-to-Bath Wait Time (min): 0.17; Relative Humidity: 70; Nitrogen (Side from drop): 0; Nitrogen (After blade): 1,"# Recommendation for Next Experiment to Maximize Modulus

Based on the prior observations, I can identify several trends that appear to influence the elastic modulus of the membranes:

1. **Polymer concentration**: Higher concentrations (16%) consistently yield higher modulus values (162.78, 220.51 MPa) compared to lower concentrations (12%, 11.63%).

2. **Nitrogen flow during drop-casting**: Experiments with nitrogen flow from the side during drop-casting (#28, #29, #30) showed significantly higher modulus values (147.0, 207.09, 220.51 MPa).

3. **Relative humidity**: Controlled humidity around 54% appears beneficial when combined with nitrogen flow.

4. **Heating**: The effect is less clear, but most high-modulus membranes were prepared without heating.

## Recommended Next Experiment Parameters:

- **Polymer Concentration**: 18% (pushing toward the upper end of the observed range to maximize polymer content)
- **Synthesis Method**: Automated (Yes)
- **Heating**: No (room temperature mixing at 25°C)
- **Mixed**: Yes (robot-mixed)
- **Rest time**: 1 day (consistent with successful experiments)
- **Coupon-to-Bath Wait Time**: 0.0 minutes (immediate immersion)
- **Relative Humidity**: 54% (optimal from previous experiments)
- **Nitrogen (Side from drop)**: Yes (critical factor in highest modulus experiments)
- **Nitrogen (After blade)**: No (not necessary based on prior results)

This combination aims to maximize modulus by increasing polymer concentration while maintaining the other parameters that have been associated with high modulus values in previous experiments.",197.84044623035882,296.35081017123304,Continuing
9,55,Index: 51; Auto: True; Heating: False; Concentration: 17.0; Heating Block Temperature: 25; Mixed: False; Rest Time (days): 0; Coupon-to-Bath Wait Time (min): 1.0; Relative Humidity: 70; Nitrogen (Side from drop): 0; Nitrogen (After blade): 1,"# Recommendation for Next Experiment to Maximize Modulus

Based on the previous experimental data, I recommend the following parameters for the next experiment to maximize the elastic modulus:

## Recommended Experimental Parameters:
- **Concentration**: 18.0% polysulfone (increasing from the highest tested value of 17.0%)
- **Auto**: Yes (fully automated synthesis)
- **Heating**: No (room temperature mixing at 25°C)
- **Mixed**: No (use premixed solution)
- **Rest time**: 0 days (use immediately)
- **Coupon-to-Bath Wait Time**: 0.17 minutes (10.2 seconds)
- **Relative Humidity**: 70%
- **Nitrogen (Side from drop)**: Yes (apply during drop-casting)
- **Nitrogen (After blade)**: Yes (apply after blade-casting)

## Rationale:
1. The data shows a clear trend that higher polymer concentration correlates with higher modulus (12% → 42.74, 14% → 88.48, 16% → 162.78, 17% → 197.84).

2. Nitrogen flow during processing appears beneficial - experiments with nitrogen flow (#28, #29, #30, #50) consistently showed higher modulus values.

3. Higher humidity (around 70%) combined with nitrogen flow control appears to yield better results than lower humidity conditions.

4. Using premixed solutions without rest time showed good results in experiment #50 (197.84 MPa).

5. The short wait time (0.17 min) before bath immersion in experiment #50 produced excellent results compared to immediate immersion.

This parameter combination builds upon the successful conditions from experiment #50 while increasing concentration and adding nitrogen flow at both stages to potentially achieve even higher modulus values.",168.33383829683325,296.35081017123304,Continuing
10,60,Index: 56; Auto: True; Heating: False; Concentration: 17.0; Heating Block Temperature: 25; Mixed: False; Rest Time (days): 0; Coupon-to-Bath Wait Time (min): 10.0; Relative Humidity: 58; Nitrogen (Side from drop): 0; Nitrogen (After blade): 1,"# Recommendation for Next Experiment to Maximize Modulus

Based on the prior observations, I can identify several trends that influence the elastic modulus of the membranes:

1. **Polymer concentration**: Higher concentrations (16-17%) generally yield higher modulus values
2. **Nitrogen flow**: Applying nitrogen from the side during drop-casting appears beneficial
3. **Relative humidity**: Higher humidity (54-70%) seems to correlate with higher modulus values
4. **Wait time**: Short wait times (0-0.17 min) generally perform well

For the next experiment, I recommend the following parameters:

## Recommended Experiment Parameters
- **Auto**: Yes (fully automated synthesis)
- **Heating**: No (room temperature mixing)
- **Concentration**: 18.0% (slightly higher than previous best)
- **Heating block temperature**: 25°C (ambient)
- **Mixed**: No (use premixed solution)
- **Rest time**: 0 days (use immediately)
- **Coupon-to-Bath Wait Time**: 0.0 minutes (immediate immersion)
- **Relative Humidity**: 60% (within the higher range that showed good results)
- **Nitrogen (Side from drop)**: Yes (apply during drop-casting)
- **Nitrogen (After blade)**: Yes (apply after blade-casting)

This combination builds on the successful conditions from experiments #30 and #50, which produced the highest modulus values (220.51 and 197.84 respectively), while pushing the polymer concentration slightly higher to potentially achieve even greater mechanical strength.",272.2240045816517,296.35081017123304,Continuing
11,59,Index: 55; Auto: True; Heating: False; Concentration: 17.0; Heating Block Temperature: 25; Mixed: False; Rest Time (days): 0; Coupon-to-Bath Wait Time (min): 10.0; Relative Humidity: 68; Nitrogen (Side from drop): 0; Nitrogen (After blade): 1,"# Recommendation for Next Experiment to Maximize Modulus

Based on the prior observations, I recommend the following experimental parameters to maximize the elastic modulus:

## Recommended Experiment Parameters:
- **Polymer Concentration**: 18.0% (increasing from the highest tested value of 17.0%)
- **Heating**: No (room temperature mixing at 25°C)
- **Mixed**: No (use premixed solution)
- **Rest time**: 0 days (use immediately)
- **Coupon-to-Bath Wait Time**: 10.0 minutes
- **Relative Humidity**: 58%
- **Nitrogen (Side from drop)**: No
- **Nitrogen (After blade)**: Yes

## Rationale:
1. **Polymer Concentration**: The data shows a clear trend that higher polymer concentration correlates with higher modulus (Exp #23 with 16% had 162.78 MPa, Exp #30 with 16% had 220.51 MPa, Exp #56 with 17% had 272.22 MPa). Increasing to 18% should further enhance modulus.

2. **Wait Time**: Experiment #56 with the highest modulus (272.22 MPa) used a 10-minute wait time, significantly longer than most other experiments. This extended evaporation time likely allows for better polymer chain organization.

3. **Nitrogen After Blade**: Applying nitrogen flow after blade casting appears beneficial for modulus (present in experiments #50, #51, and #56 with high modulus values).

4. **No Heating/Immediate Use/Premixed**: The highest modulus values were achieved with premixed solutions used immediately without heating.

5. **Relative Humidity**: Maintaining around 58% RH (as in Exp #56) appears optimal, as extremely high humidity (70%) didn't yield the highest modulus.

This parameter combination builds upon the successful conditions from Experiment #56 (which had the highest modulus of 272.22 MPa) while strategically increasing the polymer concentration to potentially achieve even higher modulus values.",219.61643412334288,296.35081017123304,Continuing
12,43,Index: 8; Auto: True; Heating: False; Concentration: 17.0; Heating Block Temperature: 25; Mixed: False; Rest Time (days): 4; Coupon-to-Bath Wait Time (min): 0.0; Relative Humidity: 59; Nitrogen (Side from drop): 0; Nitrogen (After blade): 0,"# Recommendation for Next Experiment to Maximize Modulus

Based on the previous experimental data, I recommend the following parameters for the next experiment to maximize the elastic modulus:

## Recommended Experiment Parameters:
- **Synthesis Method**: Automated NIPS
- **Polymer Concentration**: 18.0% (increasing from the highest tested value of 17.0%)
- **Heating**: No (room temperature 25°C)
- **Mixed**: No (use premixed solution)
- **Rest time**: 0 days (use immediately)
- **Coupon-to-Bath Wait Time**: 10.0 minutes
- **Relative Humidity**: 55-60% (targeting 58%)
- **Nitrogen (Side from drop)**: No
- **Nitrogen (After blade)**: Yes

## Rationale:
1. **Higher polymer concentration**: The data shows a clear trend where higher polymer concentrations (16-17%) produced higher modulus values. Experiment #56 with 17% concentration achieved the highest modulus (272.22).

2. **Extended wait time**: The 10-minute wait time before bath immersion in experiments #55 and #56 yielded significantly higher modulus values compared to immediate immersion or shorter wait times.

3. **Controlled humidity with post-blade nitrogen**: Applying nitrogen after blade casting appears beneficial, especially with longer wait times, as it controls humidity exposure during the critical pre-bath period.

4. **Moderate humidity**: The highest modulus was achieved at 58% RH (Exp #56), which appears optimal compared to both higher (68-70%) and lower (49-54%) humidity conditions.

5. **No heating and immediate use**: The best results came from unheated, premixed solutions used immediately without rest time.

This parameter combination builds upon the successful conditions from experiment #56 (which had the highest modulus of 272.22) while slightly increasing the polymer concentration to potentially further enhance the mechanical properties.",178.97379271834268,296.35081017123304,Continuing
13,57,Index: 53; Auto: True; Heating: False; Concentration: 17.0; Heating Block Temperature: 25; Mixed: False; Rest Time (days): 0; Coupon-to-Bath Wait Time (min): 10.0; Relative Humidity: 68; Nitrogen (Side from drop): 0; Nitrogen (After blade): 0,"# Recommendation for Next Experiment to Maximize Modulus

Based on the prior experimental data, I recommend the following parameters for the next experiment to maximize the elastic modulus:

## Recommended Experiment Parameters:
- **Polymer Concentration**: 18.0% (increasing from the highest tested value of 17.0%)
- **Automated Process**: Yes
- **Heating**: No (room temperature 25°C)
- **Mixed**: No (use premixed solution)
- **Rest Time**: 0 days (use immediately)
- **Coupon-to-Bath Wait Time**: 10.0 minutes
- **Relative Humidity**: 55-60%
- **Nitrogen (Side from drop)**: No
- **Nitrogen (After blade)**: Yes

## Rationale:
1. The highest modulus (272.22) was observed in Experiment #56 with 17.0% concentration, 10-minute wait time, and nitrogen after blade casting.
2. Higher polymer concentrations consistently produced higher modulus values (comparing 12% → 14% → 16% → 17%).
3. Longer wait times (10 minutes) before bath immersion appear beneficial for modulus development.
4. Nitrogen flow after blade casting helps control humidity exposure during the critical film formation period.
5. Moderate humidity (55-60%) appears more favorable than very high humidity (>65%).
6. Using the solution immediately (0 days rest) has shown good results in the highest-performing experiments.

This parameter set builds on the successful conditions from Experiment #56 while slightly increasing the polymer concentration to potentially achieve even higher modulus values.",296.35081017123304,296.35081017123304,Max modulus reached
