Repository: Toniaac/hte-data-processing

File: al_trajectory_data/llm_experiment_trajectory_seed42.csv
Iteration,Experiment Index,Experiment Parameters,Suggested Parameters,Observed Elastic Modulus,Max Modulus in Dataset,Stopping Reason
0,14,Initial Selection,N/A,39.58562154046682,296.35081017123304,Initial selection
1,41,Index: 30; Auto: True; Heating: False; Concentration: 16.0; Heating Block Temperature: 25; Mixed: True; Rest Time (days): 1; Coupon-to-Bath Wait Time (min): 0.0; Relative Humidity: 54; Nitrogen (Side from drop): 1; Nitrogen (After blade): 0,"# Recommendation for Next Experiment to Maximize Modulus

Based on the single data point provided (Experiment ID 12), I'll recommend parameters that are likely to increase the elastic modulus for your next experiment.

## Recommended Parameters for Next Experiment:
- **Synthesis Method**: Automated (Yes)
- **Polymer Concentration**: 15% polysulfone (increased from 10%)
- **Heating**: Yes (apply heating during mixing)
- **Heating Block Temperature**: 60°C
- **Mixed**: Yes (robot-mixed)
- **Rest Time**: 1 day (reduced from 2 days)
- **Coupon-to-Bath Wait Time**: 2 minutes (increased from 0 minutes)
- **Relative Humidity**: 40% (decreased from 56%)
- **Nitrogen (Side from drop)**: Yes
- **Nitrogen (After blade)**: Yes

## Rationale:
1. **Higher polymer concentration** (15% vs 10%) typically leads to denser membrane structures with higher mechanical strength
2. **Heating during mixing** can improve polymer dissolution and solution homogeneity
3. **Shorter rest time** (1 day vs 2 days) may prevent potential polymer aggregation
4. **Adding a short wait time** before immersion allows partial solvent evaporation, creating a denser skin layer
5. **Lower humidity** can control the initial phase separation rate
6. **Adding nitrogen flow** during and after casting helps control the initial phase separation and creates more uniform structures

This recommendation aims to create a denser, more mechanically robust membrane structure while maintaining good control over the phase separation process.",220.5104016857166,296.35081017123304,Continuing
2,35,Index: 29; Auto: True; Heating: False; Concentration: 14.0; Heating Block Temperature: 25; Mixed: True; Rest Time (days): 1; Coupon-to-Bath Wait Time (min): 0.0; Relative Humidity: 54; Nitrogen (Side from drop): 1; Nitrogen (After blade): 0,"# Recommendation for Next Experiment to Maximize Modulus

Based on the two experimental observations provided, I can see that Experiment #30 achieved a significantly higher modulus (220.51) compared to Experiment #12 (39.59). The key differences that likely contributed to this improvement include:

## Recommended Parameters for Next Experiment:

1. **Concentration**: 18.0% polysulfone (increasing from 16.0% in Exp #30)
   - Higher polymer concentration appears to correlate with higher modulus

2. **Auto**: Yes (maintain automated synthesis)

3. **Heating**: Yes (introduce heating during mixing)
   - Recommend heating block temperature of 40°C to improve polymer dissolution

4. **Mixed**: Yes (maintain robotic mixing)

5. **Rest time**: 1 day (maintain the same as Exp #30)
   - The shorter rest time of 1 day in Exp #30 vs 2 days in Exp #12 may be beneficial

6. **Coupon-to-Bath Wait Time**: 0.0 min (maintain immediate immersion)

7. **Relative Humidity**: 50% (slightly lower than previous experiments)
   - Control humidity more precisely for better reproducibility

8. **Nitrogen (Side from drop)**: Yes (maintain as in Exp #30)
   - This appears to be beneficial for modulus

9. **Nitrogen (After blade)**: Yes (introduce this parameter)
   - Adding nitrogen flow after blade casting may further improve membrane structure

This parameter set builds on the successful conditions from Experiment #30 while introducing controlled heating and post-blade nitrogen flow to potentially further enhance the modulus.",207.09310351510177,296.35081017123304,Continuing
3,18,Index: 27; Auto: True; Heating: False; Concentration: 10.0; Heating Block Temperature: 25; Mixed: True; Rest Time (days): 1; Coupon-to-Bath Wait Time (min): 0.0; Relative Humidity: 54; Nitrogen (Side from drop): 1; Nitrogen (After blade): 0,"# Recommendation for Next Experiment to Maximize Modulus

Based on the three experiments reported, I can identify patterns that appear to influence the elastic modulus:

## Key Observations
- Higher polymer concentration correlates with higher modulus (Exp #12: 10% → 39.59 MPa vs Exp #29: 14% → 207.09 MPa vs Exp #30: 16% → 220.51 MPa)
- Nitrogen flow from the side during drop-casting appears beneficial (present in both high-modulus experiments)
- Relative humidity was similar (~54-56%) across experiments
- All experiments used immediate immersion (0.0 min wait time)

## Recommended Next Experiment

I recommend the following parameters to maximize modulus:

- **Polymer Concentration**: 18% (increasing from the previous maximum of 16%)
- **Synthesis Method**: Automated
- **Heating**: No (consistent with previous successful experiments)
- **Mixing**: Automated robotic mixing
- **Rest time**: 1 day (consistent with high-modulus experiments)
- **Coupon-to-Bath Wait Time**: 0.0 minutes (immediate immersion)
- **Relative Humidity**: 50% (slightly lower than previous experiments)
- **Nitrogen (Side from drop)**: Yes (present in high-modulus experiments)
- **Nitrogen (After blade)**: Yes (testing if additional nitrogen flow further improves properties)

This experiment pushes the polymer concentration higher while maintaining the successful processing conditions from previous high-modulus experiments, with the addition of nitrogen flow after blade casting to potentially further improve the membrane structure.",74.82276309333224,296.35081017123304,Continuing
4,28,Index: 28; Auto: True; Heating: False; Concentration: 12.0; Heating Block Temperature: 25; Mixed: True; Rest Time (days): 1; Coupon-to-Bath Wait Time (min): 0.0; Relative Humidity: 54; Nitrogen (Side from drop): 1; Nitrogen (After blade): 0,"# Recommendation for Next Experiment to Maximize Modulus

Based on the three prior experiments, I can identify patterns that suggest which parameters most strongly influence the elastic modulus:

## Key Observations:
- Experiment #30 had the highest modulus (220.51 MPa) with 16% polymer concentration
- Experiment #29 had the second highest modulus (207.09 MPa) with 14% polymer concentration
- Both high-performing experiments used nitrogen flow from the side during drop casting
- Both high-performing experiments had 54% relative humidity
- Lower polymer concentration (10%) in experiments #12 and #27 resulted in much lower modulus values

## Recommended Next Experiment:

- **Polymer Concentration**: 18% (increasing from the best result of 16%)
- **Synthesis Method**: Automated (Yes)
- **Heating**: No (room temperature 25°C)
- **Mixed**: Yes (automatically mixed by robotic system)
- **Rest time**: 1 day (consistent with high-performing experiments)
- **Coupon-to-Bath Wait Time**: 0.0 minutes (immediate immersion)
- **Relative Humidity**: 54% (consistent with high-performing experiments)
- **Nitrogen (Side from drop)**: Yes (used in both high-performing experiments)
- **Nitrogen (After blade)**: No (consistent with high-performing experiments)

This experiment builds on the successful conditions from experiments #29 and #30 while increasing the polymer concentration, which appears to be the most significant factor positively affecting modulus based on the available data.",147.00005295683096,296.35081017123304,Continuing
5,40,Index: 23; Auto: True; Heating: False; Concentration: 16.0; Heating Block Temperature: 25; Mixed: True; Rest Time (days): 1; Coupon-to-Bath Wait Time (min): 0.0; Relative Humidity: 49; Nitrogen (Side from drop): 0; Nitrogen (After blade): 0,"# Recommendation for Next Experiment to Maximize Modulus

Based on the prior observations, I'll analyze the data to recommend parameters that are likely to maximize the elastic modulus.

## Analysis of Previous Results:
- Experiment #30 (16.0% concentration) had the highest modulus at 220.51 MPa
- Experiment #29 (14.0% concentration) had the second highest at 207.09 MPa
- Experiment #28 (12.0% concentration) had 147.0 MPa
- Experiment #27 (10.0% concentration) had 74.82 MPa
- Experiment #12 (10.0% concentration) had the lowest at 39.59 MPa

## Key Trends:
1. **Polymer Concentration**: There's a clear positive correlation between concentration and modulus (10% → 39-74 MPa, 12% → 147 MPa, 14% → 207 MPa, 16% → 220 MPa)
2. **Nitrogen Flow**: Experiments with nitrogen flow from the side during drop-casting (#27-30) performed better than without (#12)
3. **Humidity**: All successful experiments were conducted at ~54% relative humidity

## Recommended Next Experiment:
- **Index**: Next available number
- **Auto**: Yes (automated synthesis)
- **Heating**: No (room temperature 25°C)
- **Concentration**: 18.0% (increasing from previous best of 16%)
- **Heating block temperature**: 25°C (ambient)
- **Mixed**: Yes (robot-mixed)
- **Rest time**: 1 day (consistent with best performing experiments)
- **Coupon-to-Bath Wait Time**: 0.0 min (immediate immersion)
- **Relative Humidity**: 54% (consistent with best performing experiments)
- **Nitrogen (Side from drop)**: Yes (used in all high-modulus experiments)
- **Nitrogen (After blade)**: No (consistent with previous experiments)

This recommendation builds on the observed trend that higher polymer concentration correlates with higher modulus, while maintaining the other parameters that were associated with the best results.",162.77817832797786,296.35081017123304,Continuing
6,34,Index: 22; Auto: True; Heating: False; Concentration: 14.0; Heating Block Temperature: 25; Mixed: True; Rest Time (days): 1; Coupon-to-Bath Wait Time (min): 0.0; Relative Humidity: 49; Nitrogen (Side from drop): 0; Nitrogen (After blade): 0,"# Recommendation for Next Experiment to Maximize Modulus

Based on the previous experimental data, I can identify several trends that correlate with higher elastic modulus values:

1. **Polymer Concentration**: Higher concentrations (14-16%) consistently yield higher modulus values compared to lower concentrations (10%)
2. **Nitrogen Flow**: Experiments with nitrogen flow from the side during drop-casting show improved modulus
3. **Relative Humidity**: Experiments conducted around 54% humidity show good results

## Recommended Next Experiment Parameters:

- **Synthesis Method**: Automated (Yes)
- **Heating**: No (room temperature 25°C)
- **Concentration**: 18.0% (increasing from the previous maximum of 16% to explore upper range)
- **Heating block temperature**: 25°C (ambient)
- **Mixed**: Yes (automatically mixed by robotic system)
- **Rest time**: 1 day (consistent with high-performing experiments)
- **Coupon-to-Bath Wait Time**: 0.0 minutes (immediate immersion)
- **Relative Humidity**: 54% (optimal based on previous results)
- **Nitrogen (Side from drop)**: Yes (beneficial in previous high-modulus experiments)
- **Nitrogen (After blade)**: No (not necessary based on previous results)

This experiment pushes the polymer concentration higher while maintaining the other parameters that have been associated with higher modulus values in previous experiments. The 18% concentration explores whether the trend of increasing modulus with increasing concentration continues beyond 16%.",88.47667256854467,296.35081017123304,Continuing
7,54,Index: 50; Auto: True; Heating: False; Concentration: 17.0; Heating Block Temperature: 25; Mixed: False; Rest Time (days): 0; Coupon-to-Bath Wait Time (min): 0.17; Relative Humidity: 70; Nitrogen (Side from drop): 0; Nitrogen (After blade): 1,"# Recommendation for Next Experiment to Maximize Modulus

Based on the prior experimental data, I can identify several trends that correlate with higher elastic modulus values:

1. **Higher polymer concentration** appears to significantly increase modulus (Exp #30 with 16% concentration had 220.51 MPa)
2. **Nitrogen flow from the side during drop-casting** is present in all high-modulus experiments
3. **Relative humidity around 54%** seems optimal (present in experiments with highest modulus values)
4. **1 day rest time** is consistent across the highest-performing experiments
5. **No heating** during solution preparation is common across all experiments

## Recommended Next Experiment Parameters:

- **Auto**: Yes (automated synthesis)
- **Heating**: No (room temperature 25°C)
- **Concentration**: 18% (increasing from the previous maximum of 16%)
- **Heating block temperature**: 25°C (ambient)
- **Mixed**: Yes (robot-mixed)
- **Rest time**: 1 day
- **Coupon-to-Bath Wait Time**: 0.0 minutes
- **Relative Humidity**: 54%
- **Nitrogen (Side from drop)**: Yes
- **Nitrogen (After blade)**: No

This recommendation pushes the polymer concentration higher (to 18%) while maintaining the other parameters that were associated with the highest modulus values in previous experiments. The combination of high polymer concentration, controlled humidity, and side nitrogen flow during drop-casting appears to create optimal conditions for maximizing membrane modulus.",197.84044623035882,296.35081017123304,Continuing
8,55,Index: 51; Auto: True; Heating: False; Concentration: 17.0; Heating Block Temperature: 25; Mixed: False; Rest Time (days): 0; Coupon-to-Bath Wait Time (min): 1.0; Relative Humidity: 70; Nitrogen (Side from drop): 0; Nitrogen (After blade): 1,"# Recommendation for Next Experiment to Maximize Modulus

Based on the prior experimental data, I recommend the following parameters for the next experiment to maximize the elastic modulus:

## Recommended Experiment Parameters
- **Auto**: Yes (automated synthesis)
- **Heating**: No (room temperature processing)
- **Concentration**: 18.0% polysulfone
- **Heating block temperature**: 25°C
- **Mixed**: No (use premixed solution)
- **Rest time**: 0 days
- **Coupon-to-Bath Wait Time**: 0.2 minutes (12 seconds)
- **Relative Humidity**: 70%
- **Nitrogen (Side from drop)**: Yes
- **Nitrogen (After blade)**: Yes

## Rationale
1. **Higher polymer concentration**: The data shows a strong correlation between higher polymer concentration and higher modulus (Exp #30 with 16% had 220.51 MPa, Exp #23 with 16% had 162.78 MPa, while Exp #12 with 10% had only 39.59 MPa).

2. **Premixed solution**: Experiment #50 with a premixed solution (not robot-mixed) showed excellent results (197.84 MPa).

3. **No rest time**: Experiment #50 with 0 days rest time performed very well, suggesting immediate use may be beneficial.

4. **Higher humidity**: The highest modulus values were observed at higher humidity levels (Exp #50 at 70% RH performed well).

5. **Nitrogen flow control**: Using nitrogen flow both during drop-casting and after blade-casting should provide optimal humidity control throughout the process.

6. **Short wait time**: A brief wait time (0.2 minutes) before immersion in the NIPS bath appears beneficial based on Experiment #50.

This parameter combination builds upon the successful conditions from the highest-performing experiments while pushing the polymer concentration slightly higher to potentially achieve even greater modulus values.",168.33383829683325,296.35081017123304,Continuing
9,59,Index: 55; Auto: True; Heating: False; Concentration: 17.0; Heating Block Temperature: 25; Mixed: False; Rest Time (days): 0; Coupon-to-Bath Wait Time (min): 10.0; Relative Humidity: 68; Nitrogen (Side from drop): 0; Nitrogen (After blade): 1,"# Recommendation for Next Experiment to Maximize Modulus

Based on the prior observations, I recommend the following experimental parameters to maximize the elastic modulus:

## Recommended Experiment Parameters
- **Concentration**: 18.0% polysulfone (increasing from the highest tested value of 17.0%)
- **Heating**: No (all high-modulus experiments used no heating)
- **Mixed**: No (use premixed solution as in experiments #50 and #51)
- **Rest time**: 0 days (immediate use showed good results in experiments #50 and #51)
- **Coupon-to-Bath Wait Time**: 0.5 minutes (intermediate between the 0.17 min of #50 and 1.0 min of #51)
- **Relative Humidity**: 70% (highest value tested, which yielded good results)
- **Nitrogen (Side from drop)**: Yes (to control humidity during initial casting)
- **Nitrogen (After blade)**: Yes (to control humidity during the wait time)

## Rationale
1. Higher polymer concentrations (14-17%) consistently produced higher modulus values compared to lower concentrations (10-12%)
2. The highest modulus values were observed with premixed solutions used immediately (0 days rest)
3. Nitrogen flow control appears beneficial, especially at higher humidity levels
4. A moderate wait time between casting and bath immersion may help optimize phase separation
5. The highest humidity tested (70%) produced good results when combined with nitrogen flow control

This parameter set builds on the successful conditions from experiments #50 and #51 while pushing the concentration slightly higher to potentially achieve even greater modulus values.",219.61643412334288,296.35081017123304,Continuing
10,57,Index: 53; Auto: True; Heating: False; Concentration: 17.0; Heating Block Temperature: 25; Mixed: False; Rest Time (days): 0; Coupon-to-Bath Wait Time (min): 10.0; Relative Humidity: 68; Nitrogen (Side from drop): 0; Nitrogen (After blade): 0,"# Recommendation for Next Experiment to Maximize Modulus

Based on the prior experimental data, I recommend the following parameters for the next experiment to maximize the elastic modulus:

## Recommended Experimental Parameters
- **Synthesis Method**: Automated (Yes)
- **Polymer Concentration**: 18.0% polysulfone
- **Heating**: No (ambient temperature of 25°C)
- **Mixed**: No (use premixed solution)
- **Rest time**: 0 days
- **Coupon-to-Bath Wait Time**: 5.0 minutes
- **Relative Humidity**: 70%
- **Nitrogen (Side from drop)**: No
- **Nitrogen (After blade)**: Yes

## Rationale
1. **Higher polymer concentration**: The highest modulus values were observed with concentrations of 16-17%. Increasing to 18% may further enhance mechanical properties.

2. **No heating/ambient temperature**: All successful high-modulus experiments used ambient temperature processing.

3. **Premixed solution**: Experiments using premixed solutions (rather than robot-mixed) showed higher modulus values (e.g., Exp #50, #51, #55).

4. **Zero rest time**: The highest modulus values were observed when solutions were used immediately (0 days rest time).

5. **Intermediate wait time**: Experiment #55 with a 10-minute wait time showed excellent modulus (219.62), while immediate immersion experiments showed variable results. A 5-minute wait time balances solvent evaporation effects.

6. **High humidity**: Experiments at 68-70% humidity consistently produced high modulus values.

7. **Nitrogen flow after blade casting only**: This pattern was consistent across the highest-performing experiments.

This parameter set builds on the successful conditions from experiments #50, #51, and #55 while optimizing the concentration and wait time to potentially achieve even higher modulus values.",296.35081017123304,296.35081017123304,Max modulus reached
