Repository: Toniaac/hte-data-processing

File: all_data_parameters.csv
Auto,Heating,Concentration,Batch,Sample,Mixing Height and Lift Adjusted,Heated Container,Heated Block,Heating Block Temperature,Rest Time (days),Cast Position Adjusted,Lifting Delay,Date,Relative Humidity,Nitrogen (Side from drop),Nitrogen (After blade)
TRUE,FALSE,10,3,1,1,0,0,25,4,1,0,2024-02-12,64,0,0
TRUE,FALSE,11.63,3,1,1,0,0,25,4,1,0,2024-02-12,64,0,0
TRUE,FALSE,14.43,3,1,1,0,0,25,4,1,0,2024-02-12,64,0,0
TRUE,FALSE,17,3,1,1,0,0,25,4,1,0,2024-02-12,64,0,0
TRUE,FALSE,10,4,1,1,0,0,25,1,1,0,2024-02-23,61,0,0
TRUE,FALSE,11.63,4,1,1,0,0,25,1,1,0,2024-02-23,61,0,0
TRUE,FALSE,14.43,4,1,1,0,0,25,4,1,0,2024-02-26,59,0,0
TRUE,FALSE,17,4,1,1,0,0,25,4,1,0,2024-02-26,59,0,0
TRUE,FALSE,10,5,1,1,0,0,25,0,1,0,2024-02-23,61,0,0
TRUE,FALSE,17,5,1,1,0,0,25,0,1,0,2024-02-23,61,0,0
TRUE,FALSE,10,6,1,1,0,0,25,1,1,0,2024-02-28,77,0,0
TRUE,FALSE,10,6,2,1,0,0,25,2,1,0,2024-02-29,56,0,0
TRUE,FALSE,10,6,3,1,0,0,25,3,1,0,2024-03-01,55,0,0
TRUE,TRUE,11.63,7,1,1,0,1,50,0,1,0,2024-03-20,69,0,0
TRUE,TRUE,11.63,7,2,1,0,1,50,0,1,0,2024-03-20,69,0,0
TRUE,TRUE,11.63,8,1,1,0,1,50,1,1,0,2024-03-28,53,0,0
TRUE,TRUE,17,8,1,1,0,1,50,1,1,0,2024-03-28,53,0,0
TRUE,TRUE,13,9,1,1,0,1,50,1,1,0,2024-04-04,96,0,0
TRUE,TRUE,17,10,1,1,0,1,50,1,1,0,2024-04-24,96,0,0
TRUE,FALSE,10,11,1,1,0,0,25,1,1,1,2024-05-29,58,0,0
TRUE,FALSE,12,11,1,1,0,0,25,1,1,1,2024-05-30,49,0,0
TRUE,FALSE,14,11,1,1,0,0,25,1,1,1,2024-05-30,49,0,0
TRUE,FALSE,16,11,1,1,0,0,25,1,1,1,2024-05-30,49,0,0
TRUE,FALSE,10,13,1,1,0,0,25,1,1,1,2024-07-24,80,1,0
TRUE,FALSE,12,13,1,1,0,0,25,1,1,1,2024-07-24,80,1,0
TRUE,FALSE,10,14,1,1,0,0,25,1,1,1,2024-07-26,54,1,0
TRUE,FALSE,12,14,1,1,0,0,25,1,1,1,2024-07-26,54,1,0
TRUE,FALSE,14,14,1,1,0,0,25,1,1,1,2024-07-26,54,1,0
TRUE,FALSE,16,14,1,1,0,0,25,1,1,1,2024-07-26,54,1,0
TRUE,FALSE,17,15,1,1,0,0,25,0,1,1,2024-08-26,67,1,0
TRUE,FALSE,17,15,2,1,0,0,25,0,1,1,2024-08-26,67,1,0
FALSE,FALSE,17,16,1,1,0,0,25,0,1,1,2024-08-30,87,0,0
FALSE,FALSE,17,16,2,1,0,0,25,0,1,1,2024-08-30,87,0,0
FALSE,FALSE,10,17,1,1,0,0,25,0,1,1,2024-09-06,84,0,0
FALSE,FALSE,10,17,2,1,0,0,25,0,1,1,2024-09-06,84,0,0
TRUE,FALSE,17,18,1,1,0,0,25,0,1,1,2024-09-09,82,0,0
TRUE,FALSE,17,18,2,1,0,0,25,0,1,1,2024-09-09,82,0,0
TRUE,FALSE,17,19,1,1,0,0,25,0,1,1,2024-09-11,68,1,0
TRUE,FALSE,17,19,2,1,0,0,25,0,1,1,2024-09-11,68,1,0
TRUE,FALSE,17,20,1,1,0,0,25,0,1,1,2024-09-11,68,0,0
TRUE,FALSE,17,20,2,1,0,0,25,0,1,1,2024-09-11,68,0,0
TRUE,FALSE,10,21,1,1,0,0,25,0,1,1,2024-09-13,76,0,0
TRUE,FALSE,10,21,2,1,0,0,25,0,1,1,2024-09-13,76,0,0
TRUE,FALSE,17,22,1,1,0,0,25,0,1,1,2024-09-17,66,1,0
TRUE,FALSE,12,23,1,1,0,0,25,0,1,1,2024-09-19,74,0,0
TRUE,FALSE,12,23,2,1,0,0,25,0,1,1,2024-09-19,74,0,0
TRUE,TRUE,12,24,1,1,0,1,70,0,1,1,2024-09-20,73,0,0
TRUE,FALSE,17,25,1,1,0,0,25,0,1,1,2024-09-23,95,1,0
TRUE,FALSE,17,26,1,1,0,0,25,0,1,1,2024-09-26,70,0,1
TRUE,FALSE,17,26,2,1,0,0,25,0,1,1,2024-09-26,70,0,1
TRUE,FALSE,17,27,1,1,0,0,25,0,1,1,2024-10-16,50,0,0

File: all_data_parameters_2024_11_26.csv
Auto,Heating,Concentration,Batch,Sample,Mixing Height and Lift Adjusted,Heated Container,Heated Block,Heating Block Temperature,Mixed,Rest Time (days),Coupon-to-Bath Wait Time (min),Cast Position Adjusted,Lifting Delay,Date,Relative Humidity,Nitrogen (Side from drop),Nitrogen (After blade),Coefficient of Variation
True,False,10.0,3,1,1,0,0,25,True,4,0.0,1,0,2024-02-12,64,0,0,0.036915162627643536
True,False,11.63,3,1,1,0,0,25,True,4,0.0,1,0,2024-02-12,64,0,0,0.010548770121783001
True,False,14.43,3,1,1,0,0,25,True,4,0.0,1,0,2024-02-12,64,0,0,0.01118410945758524
True,False,17.0,3,1,1,0,0,25,False,4,0.0,1,0,2024-02-12,64,0,0,0.01338371684237426
True,False,10.0,4,1,1,0,0,25,True,1,0.0,1,0,2024-02-23,61,0,0,0.15627251592130045
True,False,11.63,4,1,1,0,0,25,True,1,0.0,1,0,2024-02-23,61,0,0,0.12949808372460264
True,False,14.43,4,1,1,0,0,25,True,4,0.0,1,0,2024-02-26,59,0,0,0.023123354460344237
True,False,17.0,4,1,1,0,0,25,False,4,0.0,1,0,2024-02-26,59,0,0,0.010787465803181052
True,False,10.0,5,1,1,0,0,25,True,0,0.0,1,0,2024-02-23,61,0,0,0.21724681478161845
True,False,17.0,5,1,1,0,0,25,False,0,0.0,1,0,2024-02-23,61,0,0,0.017297481897983403
True,False,10.0,6,1,1,0,0,25,True,1,0.0,1,0,2024-02-28,77,0,0,0.19107853287322593
True,False,10.0,6,2,1,0,0,25,True,2,0.0,1,0,2024-02-29,56,0,0,0.27062480716146176
True,False,10.0,6,3,1,0,0,25,True,3,0.0,1,0,2024-03-01,55,0,0,0.2623957178880957
True,True,11.63,7,1,1,0,1,50,True,0,0.0,1,0,2024-03-20,69,0,0,0.11240058381420505
True,True,11.63,7,2,1,0,1,50,True,0,0.0,1,0,2024-03-20,69,0,0,0.23619462350621306
True,True,11.63,8,1,1,0,1,50,True,1,0.0,1,0,2024-03-28,53,0,0,0.1941353524854972
True,True,17.0,8,1,1,0,1,50,False,1,0.0,1,0,2024-03-28,53,0,0,0.008656541682851173
True,True,13.0,9,1,1,0,1,50,True,1,0.0,1,0,2024-04-04,96,0,0,0.12073477332881302
True,True,17.0,10,1,1,0,1,50,False,1,0.0,1,0,2024-04-24,96,0,0,0.14477445501649996
True,False,10.0,11,1,1,0,0,25,True,1,0.0,1,1,2024-05-29,58,0,0,0.031080533635303442
True,False,12.0,11,1,1,0,0,25,True,1,0.0,1,1,2024-05-30,49,0,0,0.03066901564908118
True,False,14.0,11,1,1,0,0,25,True,1,0.0,1,1,2024-05-30,49,0,0,0.010127100525761597
True,False,16.0,11,1,1,0,0,25,True,1,0.0,1,1,2024-05-30,49,0,0,0.011760340051076366
True,False,10.0,13,1,1,0,0,25,True,1,0.0,1,1,2024-07-24,80,1,0,0.16457833235930142
True,False,12.0,13,1,1,0,0,25,True,1,0.0,1,1,2024-07-24,80,1,0,0.05475027283063893
True,False,15.0,13,1,1,0,0,25,True,1,0.0,1,1,2024-07-24,80,1,0,0.22053023661107232
True,False,10.0,14,1,1,0,0,25,True,1,0.0,1,1,2024-07-26,54,1,0,0.20973045848339736
True,False,12.0,14,1,1,0,0,25,True,1,0.0,1,1,2024-07-26,54,1,0,0.17957332492936234
True,False,14.0,14,1,1,0,0,25,True,1,0.0,1,1,2024-07-26,54,1,0,0.22182625155141475
True,False,16.0,14,1,1,0,0,25,True,1,0.0,1,1,2024-07-26,54,1,0,0.0731661529503707
True,False,17.0,15,1,1,0,0,25,False,0,0.0,1,1,2024-08-26,67,1,0,0.12927306412076361
True,False,17.0,15,2,1,0,0,25,False,0,0.0,1,1,2024-08-26,67,1,0,0.10839704532264167
False,False,17.0,16,1,1,0,0,25,False,0,0.0,1,1,2024-08-30,87,0,0,0.04698837072286153
False,False,17.0,16,2,1,0,0,25,False,0,0.0,1,1,2024-08-30,87,0,0,0.03330699661583099
False,False,10.0,17,1,1,0,0,25,False,0,0.0,1,1,2024-09-06,84,0,0,0.15264924534806543
False,False,10.0,17,2,1,0,0,25,False,0,0.0,1,1,2024-09-06,84,0,0,0.15044917364845417
True,False,17.0,18,1,1,0,0,25,False,0,0.0,1,1,2024-09-09,82,0,0,0.017586781411988994
True,False,17.0,18,2,1,0,0,25,False,0,0.0,1,1,2024-09-09,82,0,0,0.017871398448057702
True,False,17.0,19,1,1,0,0,25,False,0,0.0,1,1,2024-09-11,68,1,0,0.17666576473698284
True,False,17.0,19,2,1,0,0,25,False,0,0.0,1,1,2024-09-11,68,1,0,0.12926783038224957
True,False,17.0,20,1,1,0,0,25,False,0,0.0,1,1,2024-09-11,68,0,0,0.012263572118082341
True,False,17.0,20,2,1,0,0,25,False,0,0.0,1,1,2024-09-11,68,0,0,0.019918058874793046
True,False,10.0,21,1,1,0,0,25,False,0,0.0,1,1,2024-09-13,76,0,0,0.19746185258993565
True,False,10.0,21,2,1,0,0,25,False,0,0.0,1,1,2024-09-13,76,0,0,0.08795439984879734
True,False,17.0,22,1,1,0,0,25,False,0,0.0,1,1,2024-09-17,66,1,0,0.1875389813420076
True,False,12.0,23,1,1,0,0,25,True,0,0.0,1,1,2024-09-19,74,0,0,0.04428786961024285
True,False,12.0,23,2,1,0,0,25,True,0,0.0,1,1,2024-09-19,74,0,0,0.036970658460201054
True,True,12.0,24,1,1,0,1,70,True,0,0.0,1,1,2024-09-20,73,0,0,0.04681735509753817
True,False,17.0,25,1,1,0,0,25,False,0,10.0,1,1,2024-09-23,95,1,0,0.12851642960486237
True,False,17.0,26,1,1,0,0,25,False,0,0.17,1,1,2024-09-26,70,0,1,0.049257327020011316
True,False,17.0,26,2,1,0,0,25,False,0,1.0,1,1,2024-09-26,70,0,1,0.03497288201845227
True,False,17.0,27,1,1,0,0,25,False,0,5.0,1,1,2024-10-16,50,0,0,0.018385095780609352
True,False,17.0,28,1,1,0,0,25,False,0,10.0,1,1,2024-10-22,68,0,0,0.01406404163527084
True,False,17.0,29,1,1,0,0,25,False,0,10.0,1,1,2024-10-23,68,0,1,0.1607517827754513
True,False,17.0,29,2,1,0,0,25,False,0,10.0,1,1,2024-10-23,68,0,1,0.16829749585965295
True,False,17.0,30,1,1,0,0,25,False,0,10.0,1,1,2024-10-24,58,0,1,0.017845263094538374
False,False,10.0,31,1,1,0,0,25,False,0,0.0,1,1,2024-11-13,48,0,0,0.020272541010613314
False,False,12.0,31,1,1,0,0,25,False,0,0.0,1,1,2024-11-13,48,0,0,0.1696256581908739
False,False,15.0,31,1,1,0,0,25,False,0,0.0,1,1,2024-11-13,48,0,0,0.10845322326834796
False,False,17.0,31,1,1,0,0,25,False,0,0.0,1,1,2024-11-13,48,0,0,0.15263196327246895
True,False,10.0,32,1,1,0,0,25,False,0,0.0,1,1,2024-11-14,46,0,0,0.0
True,False,12.0,32,1,1,0,0,25,False,0,0.0,1,1,2024-11-14,46,0,0,0.07533385728981432
True,False,15.0,32,1,1,0,0,25,False,0,0.0,1,1,2024-11-14,46,0,0,0.24885777016582272
True,False,17.0,32,1,1,0,0,25,False,0,5.0,1,1,2024-11-14,46,0,0,0.026574446857930697
True,False,10.0,33,1,1,0,0,25,False,0,0.0,1,1,2024-11-15,50,0,0,0.02465759382411389
True,False,12.0,33,1,1,0,0,25,False,0,0.0,1,1,2024-11-15,50,0,0,0.18749265501334364
True,False,15.0,33,1,1,0,0,25,False,0,0.0,1,1,2024-11-15,50,0,0,0.22850791152566108
True,False,17.0,33,1,1,0,0,25,False,0,0.0,1,1,2024-11-15,50,0,0,0.12462774507319854
True,False,10.0,34,1,1,0,0,25,True,1,0.0,1,1,2024-11-15,50,0,0,0.11092365087747064
True,False,12.0,34,1,1,0,0,25,True,1,0.0,1,1,2024-11-15,50,0,0,0.08821506147071695
True,False,15.0,34,1,1,0,0,25,True,1,0.0,1,1,2024-11-15,50,0,0,0.13787606063066174
True,False,17.0,34,1,1,0,0,25,False,1,0.0,1,1,2024-11-15,50,0,0,0.07465559224269953
False,False,10.0,35,1,1,0,0,25,False,0,0.0,1,1,2024-11-18,50,0,0,0.023204372952698397
False,False,12.0,35,1,1,0,0,25,False,0,0.0,1,1,2024-11-18,50,0,0,0.11758368748820928
False,False,15.0,35,1,1,0,0,25,False,0,0.0,1,1,2024-11-18,50,0,0,0.1900406580192828
False,False,17.0,35,1,1,0,0,25,False,0,0.0,1,1,2024-11-18,50,0,0,0.1392321525726131
True,True,15.0,36,1,1,0,1,80,True,2,0.0,1,1,2024-11-20,58,0,0,0.05246369366326255
True,True,17.0,36,1,1,0,1,80,False,2,0.0,1,1,2024-11-20,58,0,0,0.047234098659093525
True,True,17.0,37,1,1,0,0,25,False,0,0.0,1,1,2024-11-20,58,0,0,0.01412144656353904

File: all_data_parameters_2024_11_26_forAL.csv (part 1 of 3)
Index,Auto,Heating,Concentration,Batch,Sample,Date,Coefficient of Variation,Heating Block Temperature,Mixed,Rest Time (days),Coupon-to-Bath Wait Time (min),Relative Humidity,Nitrogen (Side from drop),Nitrogen (After blade),Formatted_Parameters,Report
1,TRUE,FALSE,10,3,1,2024-02-12,0.036915162627643536,25,TRUE,4,0,64,0,0,Index: 1; Auto: True; Heating: False; Concentration: 10.0; Heating Block Temperature: 25; Mixed: True; Rest Time (days): 4; Coupon-to-Bath Wait Time (min): 0.0; Relative Humidity: 64; Nitrogen (Side from drop): 0; Nitrogen (After blade): 0,"# Experimental Report: Automated Membrane Synthesis via NIPS

## Experiment Parameters
- **Experiment ID**: 1
- **Synthesis Method**: Automated NIPS (Non-solvent-Induced Phase Separation)
- **Polymer**: Polysulfone at 10.0% concentration
- **Solvent**: PolarClean

## Procedure
1. The polymer solution was automatically mixed by the robotic system at room temperature (25??C) without heating.
2. The mixed solution was allowed to rest in a sample vial for 4 days before processing.
3. The solution was automatically drop-cast onto the substrate and then blade-cast.
4. The cast film was immediately immersed in the NIPS bath (0.0 min wait time).
5. The entire process was conducted at 64% relative humidity.
6. No nitrogen flow was applied either during the drop-casting or after blade-casting phases.

This experiment represents a baseline automated membrane synthesis without thermal assistance or humidity control measures."
2,TRUE,FALSE,11.63,3,1,2024-02-12,0.010548770121783001,25,TRUE,4,0,64,0,0,Index: 2; Auto: True; Heating: False; Concentration: 11.63; Heating Block Temperature: 25; Mixed: True; Rest Time (days): 4; Coupon-to-Bath Wait Time (min): 0.0; Relative Humidity: 64; Nitrogen (Side from drop): 0; Nitrogen (After blade): 0,"# Experimental Report: Automated Membrane Synthesis via NIPS

## Experiment Details
- **Experiment ID:** Index 2
- **Synthesis Method:** Automated NIPS (Non-solvent-Induced Phase Separation)
- **Polymer:** Polysulfone at 11.63% concentration
- **Solvent:** PolarClean

## Procedure
The polymer solution was automatically mixed by the robotic system at room temperature (25??C) without heating. After preparation, the solution was allowed to rest in a sample vial for 4 days before processing. The solution was then automatically drop-cast onto the substrate and blade-cast using the robotic system. The cast film was immediately immersed into the NIPS bath (0.0 minutes wait time) without any nitrogen treatment. The experiment was conducted at 64% relative humidity.

## Notes
- The solution mixing was performed by the automated system rather than being premixed manually
- No nitrogen flow was applied either during the side-drop process or after blade casting
- The immediate immersion into the coagulation bath without wait time would likely influence the membrane morphology and performance"
3,TRUE,FALSE,14.43,3,1,2024-02-12,0.011184109,25,TRUE,4,0,64,0,0,Index: 3; Auto: True; Heating: False; Concentration: 14.43; Heating Block Temperature: 25; Mixed: True; Rest Time (days): 4; Coupon-to-Bath Wait Time (min): 0.0; Relative Humidity: 64; Nitrogen (Side from drop): 0; Nitrogen (After blade): 0,"# Experimental Report: Automated Membrane Synthesis via NIPS

## Experiment Details
- **Experiment ID:** 3
- **Synthesis Method:** Automated NIPS (Non-solvent-Induced Phase Separation)

## Materials
- **Polymer:** Polysulfone (14.43% concentration)
- **Solvent:** PolarClean

## Procedure
1. The polymer solution was automatically mixed by the robotic system at room temperature (25??C) without heating.
2. The mixed solution was allowed to rest in a sample vial for 4 days before processing.
3. The solution was automatically drop-cast onto the substrate and then blade-cast.
4. The cast film was immediately immersed in the NIPS bath (0.0 min wait time).
5. No nitrogen flow was applied either from the side after drop-casting or after blade-casting.

## Environmental Conditions
- **Relative Humidity:** 64%
- **Temperature:** 25??C (ambient)

This experiment was part of a systematic investigation of membrane formation parameters using an automated robotic synthesis platform."
4,TRUE,FALSE,17,3,1,2024-02-12,0.013383717,25,FALSE,4,0,64,0,0,Index: 4; Auto: True; Heating: False; Concentration: 17.0; Heating Block Temperature: 25; Mixed: False; Rest Time (days): 4; Coupon-to-Bath Wait Time (min): 0.0; Relative Humidity: 64; Nitrogen (Side from drop): 0; Nitrogen (After blade): 0,"# Experimental Report: Automated Membrane Synthesis via NIPS

## Experiment Details
- **Experiment ID**: Index 4
- **Synthesis Method**: Automated NIPS (Non-solvent-Induced Phase Separation)
- **Polymer**: Polysulfone at 17.0% concentration
- **Solvent**: PolarClean

## Procedure
A premixed polysulfone solution (17.0% concentration in PolarClean) was used after a 4-day rest period in a sample vial. The solution was processed at ambient temperature (25??C) without heating during the mixing phase. The robotic system performed automated blade casting of the polymer solution onto the substrate coupon. Immediately following blade casting (0.0 min wait time), the sample was immersed in the NIPS bath. The experiment was conducted at 64% relative humidity without nitrogen flow protection either during drop casting or after blade casting.

## Conditions
- Automated process: Yes
- Ambient conditions: 25??C, 64% RH
- No nitrogen protection employed
- No heating during solution preparation
- Immediate immersion in coagulation bath after casting

This experiment represents standard automated NIPS membrane fabrication without environmental controls or extended evaporation time."
5,TRUE,FALSE,10,4,1,2024-02-23,0.15627251592130045,25,TRUE,1,0,61,0,0,Index: 5; Auto: True; Heating: False; Concentration: 10.0; Heating Block Temperature: 25; Mixed: True; Rest Time (days): 1; Coupon-to-Bath Wait Time (min): 0.0; Relative Humidity: 61; Nitrogen (Side from drop): 0; Nitrogen (After blade): 0,"# Experimental Report: Automated Membrane Synthesis via NIPS

## Experiment Details
- **Experiment ID:** 5
- **Synthesis Method:** Automated NIPS (Non-solvent-Induced Phase Separation)

## Materials and Preparation
- Polymer: Polysulfone (10.0% concentration)
- Solvent: PolarClean
- Solution preparation: Automatically mixed by robotic system at room temperature (25??C, no heating)
- Solution aging: Rested for 1 day in sample vial after mixing

## Casting Procedure
- Casting method: Automated blade casting
- Environmental conditions: 61% relative humidity
- Coupon-to-bath wait time: 0 minutes (immediate immersion)
- Nitrogen treatment: None applied (neither during drop casting nor after blade casting)

## Notes
The membrane was synthesized using fully automated procedures with no manual intervention during the mixing or casting steps. The polymer solution was transferred to the NIPS bath immediately after blade casting without any atmospheric exposure time."
6,TRUE,FALSE,11.63,4,1,2024-02-23,0.12949808372460264,25,TRUE,1,0,61,0,0,Index: 6; Auto: True; Heating: False; Concentration: 11.63; Heating Block Temperature: 25; Mixed: True; Rest Time (days): 1; Coupon-to-Bath Wait Time (min): 0.0; Relative Humidity: 61; Nitrogen (Side from drop): 0; Nitrogen (After blade): 0,"# Experimental Report: Automated Membrane Synthesis via NIPS

## Experiment Details
- **Experiment ID**: Index 6
- **Synthesis Method**: Automated NIPS (Non-solvent-Induced Phase Separation)
- **Polymer**: Polysulfone at 11.63% concentration
- **Solvent**: PolarClean

## Procedure
The polymer solution was automatically mixed by the robotic system at room temperature (25??C) without heating. After preparation, the solution was rested in a sample vial for 1 day before processing. The solution was then automatically drop-cast onto the substrate and blade-cast using the robotic system. The cast film was immediately immersed into the NIPS bath (0.0 minutes wait time) without any nitrogen treatment either during drop-casting or after blade-casting. The experiment was conducted at 61% relative humidity.

## Notes
This experiment represents a fully automated membrane synthesis process with standard conditions (no heating, no nitrogen treatment) and moderate polymer concentration, allowing for evaluation of the base automated NIPS process."
7,TRUE,FALSE,14.43,4,1,2024-02-26,0.023123354460344237,25,TRUE,4,0,59,0,0,Index: 7; Auto: True; Heating: False; Concentration: 14.43; Heating Block Temperature: 25; Mixed: True; Rest Time (days): 4; Coupon-to-Bath Wait Time (min): 0.0; Relative Humidity: 59; Nitrogen (Side from drop): 0; Nitrogen (After blade): 0,"# Experimental Report: Automated Membrane Synthesis via NIPS

## Experiment Details
- **Experiment ID**: Index 7
- **Synthesis Method**: Automated NIPS (Non-solvent-Induced Phase Separation)
- **Polymer**: Polysulfone at 14.43% concentration
- **Solvent**: PolarClean

## Procedure
1. The polymer solution was automatically mixed by the robotic system at room temperature (25??C) without heating.
2. The mixed solution was allowed to rest in a sample vial for 4 days before processing.
3. The solution was automatically drop-cast onto the substrate and then blade-cast.
4. The cast film was immediately immersed in the NIPS bath (0.0 minutes wait time).
5. The entire process was conducted at 59% relative humidity.
6. No nitrogen flow was applied either during the side-drop process or after blade casting.

This experiment was part of a systematic investigation of membrane synthesis parameters using an automated robotic platform to ensure reproducibility and precision in the NIPS process."
8,TRUE,FALSE,17,4,1,2024-02-26,0.010787465803181052,25,FALSE,4,0,59,0,0,Index: 8; Auto: True; Heating: False; Concentration: 17.0; Heating Block Temperature: 25; Mixed: False; Rest Time (days): 4; Coupon-to-Bath Wait Time (min): 0.0; Relative Humidity: 59; Nitrogen (Side from drop): 0; Nitrogen (After blade): 0,"# Experimental Report: Automated Membrane Synthesis via NIPS

## Experiment Details
- **Experiment ID**: Index 8
- **Synthesis Method**: Automated NIPS (Non-solvent-Induced Phase Separation)
- **Polymer**: Polysulfone at 17.0% concentration
- **Solvent**: PolarClean

## Procedure
A premixed polysulfone solution (17.0% concentration in PolarClean) was used after a 4-day rest period in a sample vial. The solution was processed at ambient temperature (25??C) without heating during the mixing phase. The robotic system performed automated blade casting of the polymer solution onto the substrate coupon, which was immediately immersed in the NIPS bath (0.0 min wait time). The experiment was conducted at 59% relative humidity without nitrogen flow protection either during drop casting or after blade casting.

## Conditions
- Automated process: Yes
- Ambient conditions: 25??C, 59% RH
- No nitrogen protection employed
- No additional wait time between casting and bath immersion

This experiment represents standard automated membrane synthesis conditions without thermal or atmospheric modifications."
9,TRUE,FALSE,10,5,1,2024-02-23,0.21724681478161845,25,TRUE,0,0,61,0,0,Index: 9; Auto: True; Heating: False; Concentration: 10.0; Heating Block Temperature: 25; Mixed: True; Rest Time (days): 0; Coupon-to-Bath Wait Time (min): 0.0; Relative Humidity: 61; Nitrogen (Side from drop): 0; Nitrogen (After blade): 0,"# Experimental Report: Automated Membrane Synthesis via NIPS

## Experiment Parameters
- **Experiment ID**: 9
- **Synthesis Method**: Automated robotic system
- **Polymer Solution**: 10.0% polysulfone in PolarClean solvent
- **Solution Preparation**: Automatically mixed by robot at room temperature (25??C, no heating)
- **Processing Conditions**:
  - No solution rest time (used immediately after mixing)
  - No wait time between blade casting and NIPS bath immersion
  - Ambient relative humidity: 61%
  - No nitrogen flow applied during any stage of the process

## Methodology
The membrane was synthesized using non-solvent-induced phase separation (NIPS) technique. The polysulfone solution was automatically prepared by the robotic system without heating and immediately blade-cast onto the substrate. The cast film was directly immersed into the NIPS bath without any waiting period or nitrogen treatment, allowing the phase separation to occur under ambient humidity conditions (61% RH)."
10,TRUE,FALSE,17,5,1,2024-02-23,0.017297481897983403,25,FALSE,0,0,61,0,0,Index: 10; Auto: True; Heating: False; Concentration: 17.0; Heating Block Temperature: 25; Mixed: False; Rest Time (days): 0; Coupon-to-Bath Wait Time (min): 0.0; Relative Humidity: 61; Nitrogen (Side from drop): 0; Nitrogen (After blade): 0,"# Experimental Report: Automated Membrane Synthesis via NIPS

## Experiment Parameters (Index: 10)

A polysulfone membrane was synthesized using non-solvent-induced phase separation (NIPS) under the following conditions:

- **Synthesis Method**: Fully automated robotic system
- **Polymer Solution**: 17.0% polysulfone in PolarClean solvent
- **Solution Preparation**: Premixed manually without heating (ambient temperature 25??C)
- **Processing Conditions**:
  - No solution rest time (used immediately after preparation)
  - Immediate immersion in NIPS bath after blade casting (0 min wait time)
  - Ambient relative humidity: 61%
  - No nitrogen flow applied during any stage of the process

The experiment was conducted to evaluate membrane formation under standard automated conditions without additional processing variables such as heating, extended rest times, or humidity control measures."
11,TRUE,FALSE,10,6,1,2024-02-28,0.19107853287322593,25,TRUE,1,0,77,0,0,Index: 11; Auto: True; Heating: False; Concentration: 10.0; Heating Block Temperature: 25; Mixed: True; Rest Time (days): 1; Coupon-to-Bath Wait Time (min): 0.0; Relative Humidity: 77; Nitrogen (Side from drop): 0; Nitrogen (After blade): 0,"# Experimental Report: Automated Membrane Synthesis via NIPS

## Experiment Parameters (Index: 11)
A polysulfone membrane was synthesized using non-solvent-induced phase separation (NIPS) with the following conditions:

- **Polymer Solution**: 10.0% polysulfone in PolarClean solvent
- **Processing Method**: Fully automated synthesis using robotic system
- **Solution Preparation**: 
  - Automated mixing without heating (ambient temperature of 25??C)
  - Solution rested for 1 day after mixing before casting
- **Casting Conditions**:
  - No wait time between blade casting and NIPS bath immersion (0.0 min)
  - High ambient relative humidity (77%)
  - No nitrogen flow applied at any stage of the process

The experiment was conducted without temperature elevation or humidity control measures, allowing for evaluation of membrane formation under standard automated conditions with immediate phase inversion."
12,TRUE,FALSE,10,6,2,2024-02-29,0.27062480716146176,25,TRUE,2,0,56,0,0,Index: 12; Auto: True; Heating: False; Concentration: 10.0; Heating Block Temperature: 25; Mixed: True; Rest Time (days): 2; Coupon-to-Bath Wait Time (min): 0.0; Relative Humidity: 56; Nitrogen (Side from drop): 0; Nitrogen (After blade): 0,"# Experimental Report: Automated Membrane Synthesis via NIPS

## Experiment Parameters
- **Experiment ID**: 12
- **Synthesis Method**: Automated robotic system
- **Polymer Solution**: 10.0% polysulfone in PolarClean solvent
- **Solution Preparation**: 
  - Automatically mixed by robotic system
  - No heating applied (ambient temperature of 25??C)
  - Solution rested for 2 days in sample vial before casting

## Casting Conditions
- **Environmental Conditions**: 56% relative humidity
- **Casting Process**:
  - Automated blade casting
  - Immediate immersion in non-solvent bath (0.0 min wait time)
  - No nitrogen flow applied during any stage of the process

## Notes
The membrane was synthesized using non-solvent-induced phase separation (NIPS) with fully automated solution preparation and casting. The polymer solution was prepared at room temperature and allowed to equilibrate for 48 hours before membrane formation."
13,TRUE,FALSE,10,6,3,2024-03-01,0.2623957178880957,25,TRUE,3,0,55,0,0,Index: 13; Auto: True; Heating: False; Concentration: 10.0; Heating Block Temperature: 25; Mixed: True; Rest Time (days): 3; Coupon-to-Bath Wait Time (min): 0.0; Relative Humidity: 55; Nitrogen (Side from drop): 0; Nitrogen (After blade): 0,"# Experimental Report: Automated Membrane Synthesis via NIPS

## Experiment Details (Index: 13)

A polysulfone membrane was synthesized using non-solvent-induced phase separation (NIPS) via an automated robotic system. The polymer solution (10% w/w polysulfone in PolarClean solvent) was prepared using the automated mixing function without heating (ambient temperature of 25??C). After preparation, the solution was allowed to rest for 3 days in a sample vial to ensure complete dissolution and homogeneity.

The membrane casting was performed at 55% relative humidity. The polymer solution was automatically drop-cast onto the substrate and then blade-cast to form a uniform film. No nitrogen gas flow was applied either during the drop-casting or after blade-casting processes. Immediately following blade-casting (0 minutes wait time), the cast film was immersed in the non-solvent bath to initiate phase separation and membrane formation.

This experiment represents one condition in a systematic study of processing parameters affecting membrane morphology and performance in an automated NIPS system."
14,TRUE,TRUE,11.63,7,1,2024-03-20,0.11240058381420505,50,TRUE,0,0,69,0,0,Index: 14; Auto: True; Heating: True; Concentration: 11.63; Heating Block Temperature: 50; Mixed: True; Rest Time (days): 0; Coupon-to-Bath Wait Time (min): 0.0; Relative Humidity: 69; Nitrogen (Side from drop): 0; Nitrogen (After blade): 0,"# Experimental Report: Automated Membrane Synthesis via NIPS

## Experimental Parameters
- **Experiment ID**: 14
- **Synthesis Method**: Automated robotic system
- **Polymer Solution**: 11.63% polysulfone in PolarClean solvent
- **Mixing Conditions**: Automated mixing with heating (50??C heating block)
- **Solution Preparation**: Freshly prepared (0 days rest time)
- **Casting Conditions**:
  - Immediate immersion in non-solvent bath (0 min wait time)
  - Ambient relative humidity: 69%
  - No nitrogen flow applied during any stage of the process

## Methodology
The membrane was synthesized using an automated non-solvent-induced phase separation (NIPS) process. The polysulfone solution was prepared at 11.63% concentration and mixed using the robotic system with heating at 50??C. The solution was immediately used for membrane casting without a rest period. After blade casting, the sample was directly immersed into the NIPS bath without any waiting period or nitrogen treatment, despite the relatively high ambient humidity (69%)."
15,TRUE,TRUE,11.63,7,2,2024-03-20,0.23619462350621306,50,TRUE,0,0,69,0,0,Index: 15; Auto: True; Heating: True; Concentration: 11.63; Heating Block Temperature: 50; Mixed: True; Rest Time (days): 0; Coupon-to-Bath Wait Time (min): 0.0; Relative Humidity: 69; Nitrogen (Side from drop): 0; Nitrogen (After blade): 0,"# Experimental Report: Automated Membrane Synthesis via NIPS

## Experiment Details
- **Experiment ID:** 15
- **Synthesis Method:** Automated NIPS (Non-solvent-Induced Phase Separation)

## Materials
- **Polymer:** Polysulfone (11.63% concentration)
- **Solvent:** PolarClean

## Procedure
1. The polymer solution was automatically prepared by the robotic system with heating (heating block temperature: 50??C).
2. The solution was mixed by the robot (not premixed manually).
3. The solution was used immediately after preparation (0 days rest time).
4. The solution was drop-cast onto the coupon and then blade-cast.
5. The cast film was immediately immersed in the NIPS bath (0.0 minutes wait time).
6. No nitrogen flow was applied either from the side after drop-casting or after blade-casting.

## Environmental Conditions
- **Relative Humidity:** 69%

This experiment represents fully automated membrane synthesis with heated mixing under relatively high humidity conditions without any nitrogen-based humidity control measures."
16,TRUE,TRUE,11.63,8,1,2024-03-28,0.1941353524854972,50,TRUE,1,0,53,0,0,Index: 16; Auto: True; Heating: True; Concentration: 11.63; Heating Block Temperature: 50; Mixed: True; Rest Time (days): 1; Coupon-to-Bath Wait Time (min): 0.0; Relative Humidity: 53; Nitrogen (Side from drop): 0; Nitrogen (After blade): 0,"# Experimental Report: Automated Membrane Synthesis via NIPS

## Experiment #16

A polysulfone membrane was synthesized using an automated non-solvent-induced phase separation (NIPS) process. The polymer solution was prepared at 11.63% concentration of polysulfone in PolarClean solvent. The solution was automatically mixed by the robotic system with heating at 50??C using a heating block. After preparation, the solution was rested in a sample vial for 1 day before casting.

The membrane was cast using the automated system under ambient conditions with a relative humidity of 53%. Immediately after blade casting (0 minutes wait time), the coupon was immersed in the NIPS bath. No nitrogen flow was applied either during the drop-casting phase or after blade casting.

This experiment represents one condition in a systematic study of process parameters affecting membrane formation via the NIPS technique."
17,TRUE,TRUE,17,8,1,2024-03-28,0.008656542,50,FALSE,1,0,53,0,0,Index: 17; Auto: True; Heating: True; Concentration: 17.0; Heating Block Temperature: 50; Mixed: False; Rest Time (days): 1; Coupon-to-Bath Wait Time (min): 0.0; Relative Humidity: 53; Nitrogen (Side from drop): 0; Nitrogen (After blade): 0,"# Experimental Report: Automated Membrane Synthesis via NIPS

## Experiment Parameters
- **Experiment ID**: 17
- **Synthesis Method**: Automated NIPS using robotic system
- **Polymer Solution**: 17% polysulfone in PolarClean solvent
- **Solution Preparation**: 
  - Premixed manually (not mixed by robot)
  - Heated during mixing at 50??C
  - Rested for 1 day in sample vial before casting

## Casting Conditions
- **Environmental Conditions**: 53% relative humidity
- **Casting Protocol**: 
  - Drop-cast polymer solution onto coupon
  - Blade-cast to form uniform film
  - Immediate immersion in NIPS bath (0 min wait time)
  - No nitrogen flow applied during any stage of the process

The membrane was successfully synthesized using the automated robotic system with controlled parameters to ensure reproducibility of the phase separation process."
18,TRUE,TRUE,13,9,1,2024-04-04,0.12073477332881302,50,TRUE,1,0,96,0,0,Index: 18; Auto: True; Heating: True; Concentration: 13.0; Heating Block Temperature: 50; Mixed: True; Rest Time (days): 1; Coupon-to-Bath Wait Time (min): 0.0; Relative Humidity: 96; Nitrogen (Side from drop): 0; Nitrogen (After blade): 0,"# Experimental Report: Automated Membrane Synthesis via NIPS

## Experiment #18

A polysulfone membrane was synthesized using an automated non-solvent-induced phase separation (NIPS) process. The polymer solution was prepared at 13.0% w/w polysulfone concentration in PolarClean solvent. The solution was mixed using the robotic system with heating at 50??C via heating block. After preparation, the solution was rested in a sample vial for 1 day before processing.

The membrane casting was performed under high humidity conditions (96% RH). The polymer solution was automatically drop-cast onto the substrate and then blade-cast. Immediately following blade casting (0.0 min wait time), the sample was immersed in the NIPS bath. No nitrogen flow was applied either from the side during drop-casting or after blade-casting.

The entire synthesis process was fully automated using the robotic system, demonstrating the capability for reproducible membrane fabrication under controlled conditions."
19,TRUE,TRUE,17,10,1,2024-04-24,0.14477445501649996,50,FALSE,1,0,96,0,0,Index: 19; Auto: True; Heating: True; Concentration: 17.0; Heating Block Temperature: 50; Mixed: False; Rest Time (days): 1; Coupon-to-Bath Wait Time (min): 0.0; Relative Humidity: 96; Nitrogen (Side from drop): 0; Nitrogen (After blade): 0,"# Experimental Report: Automated Membrane Synthesis via NIPS

## Experiment Parameters
- **Experiment ID**: 19
- **Synthesis Method**: Automated NIPS using robotic system
- **Polymer Solution**: 17.0% polysulfone in PolarClean solvent
- **Solution Preparation**: 
  - Premixed manually (not mixed by robot)
  - Heated during mixing at 50??C
  - Solution rested for 1 day in sample vial before casting

## Casting Conditions
- **Environmental Conditions**: 96% relative humidity
- **Casting Protocol**: 
  - Drop-cast polymer solution onto coupon
  - Blade casting performed by automated system
  - No nitrogen flow applied during any stage
  - Immediate immersion in non-solvent bath (0 minute wait time)

This experiment evaluated membrane formation under high humidity conditions without nitrogen protection, using a heated, manually premixed polymer solution that was allowed to rest for 24 hours before automated processing."
20,TRUE,FALSE,10,11,1,2024-05-29,0.031080533635303442,25,TRUE,1,0,58,0,0,Index: 20; Auto: True; Heating: False; Concentration: 10.0; Heating Block Temperature: 25; Mixed: True; Rest Time (days): 1; Coupon-to-Bath Wait Time (min): 0.0; Relative Humidity: 58; Nitrogen (Side from drop): 0; Nitrogen (After blade): 0,"# Experimental Report: Automated Membrane Synthesis via NIPS

## Experiment #20

A polysulfone membrane was synthesized using non-solvent-induced phase separation (NIPS) via an automated robotic system. The polymer solution (10% w/w polysulfone in PolarClean solvent) was prepared by the robotic system at room temperature (25??C) without additional heating. After preparation, the solution was allowed to rest for 1 day in a sample vial before processing.

The membrane was cast using the automated system under ambient conditions (58% relative humidity). Following blade casting, the sample was immediately immersed in the NIPS bath (0 minute wait time). No nitrogen flow was applied either during the drop-casting stage or after blade casting.

This experiment represents one condition in a systematic study of membrane synthesis parameters using the automated NIPS platform."
21,TRUE,FALSE,12,11,1,2024-05-30,0.030669016,25,TRUE,1,0,49,0,0,Index: 21; Auto: True; Heating: False; Concentration: 12.0; Heating Block Temperature: 25; Mixed: True; Rest Time (days): 1; Coupon-to-Bath Wait Time (min): 0.0; Relative Humidity: 49; Nitrogen (Side from drop): 0; Nitrogen (After blade): 0,"# Experimental Report: Automated Membrane Synthesis via NIPS

## Experiment #21

A polysulfone membrane was synthesized using non-solvent-induced phase separation (NIPS) with the following parameters:

The polymer solution was prepared with 12.0% polysulfone concentration in PolarClean solvent. The solution was automatically mixed by the robotic system at room temperature (25??C) without additional heating. After preparation, the solution was rested in a sample vial for 1 day before casting.

The membrane was cast using the automated system. Immediately after blade casting (0.0 min wait time), the sample was immersed in the NIPS bath. The synthesis was conducted at 49% relative humidity without nitrogen gas flow either at the side during drop casting or after blade casting.

This experiment represents one condition in a systematic study of membrane formation parameters using an automated robotic synthesis platform."
22,TRUE,FALSE,14,11,1,2024-05-30,0.010127100525761597,25,TRUE,1,0,49,0,0,Index: 22; Auto: True; Heating: False; Concentration: 14.0; Heating Block Temperature: 25; Mixed: True; Rest Time (days): 1; Coupon-to-Bath Wait Time (min): 0.0; Relative Humidity: 49; Nitrogen (Side from drop): 0; Nitrogen (After blade): 0,"# Experimental Report: Automated Membrane Synthesis via NIPS

## Experiment Details
- **Experiment ID**: 22
- **Synthesis Method**: Automated NIPS (Non-solvent-Induced Phase Separation)

## Materials
- **Polymer**: Polysulfone (14.0% concentration)
- **Solvent**: PolarClean

## Procedure
1. The polymer solution was automatically mixed by the robotic system at room temperature (25??C) without heating.
2. The mixed solution was allowed to rest in a sample vial for 1 day.
3. The solution was automatically drop-cast onto the substrate and then blade-cast.
4. The cast film was immediately immersed in the NIPS bath (0.0 min wait time).
5. No nitrogen flow was applied either from the side after drop-casting or after blade-casting.
6. The ambient relative humidity during synthesis was 49%.

This experiment was part of a systematic investigation of processing parameters for membrane synthesis using an automated robotic platform."
23,TRUE,FALSE,16,11,1,2024-05-30,0.011760340051076366,25,TRUE,1,0,49,0,0,Index: 23; Auto: True; Heating: False; Concentration: 16.0; Heating Block Temperature: 25; Mixed: True; Rest Time (days): 1; Coupon-to-Bath Wait Time (min): 0.0; Relative Humidity: 49; Nitrogen (Side from drop): 0; Nitrogen (After blade): 0,"# Experimental Report: Automated Membrane Synthesis via NIPS

## Experiment Parameters
- **Experiment ID**: 23
- **Synthesis Method**: Automated NIPS (Non-solvent-Induced Phase Separation)
- **Polymer**: Polysulfone at 16.0% concentration
- **Solvent**: PolarClean

## Procedure
1. The polymer solution was automatically mixed by the robotic system at room temperature (25??C) without heating.
2. The mixed solution was allowed to rest in a sample vial for 1 day.
3. The solution was automatically drop-cast onto the substrate and then blade-cast.
4. The cast film was immediately immersed in the NIPS bath (0.0 minutes wait time).
5. The entire process was conducted at 49% relative humidity.
6. No nitrogen flow was applied either during the side-drop process or after blade casting.

This experiment represents one condition in a systematic study of membrane formation parameters using an automated robotic synthesis platform."
24,TRUE,FALSE,10,13,1,2024-07-24,0.16457833235930142,25,TRUE,1,0,80,1,0,Index: 24; Auto: True; Heating: False; Concentration: 10.0; Heating Block Temperature: 25; Mixed: True; Rest Time (days): 1; Coupon-to-Bath Wait Time (min): 0.0; Relative Humidity: 80; Nitrogen (Side from drop): 1; Nitrogen (After blade): 0,"# Experimental Report: Automated Membrane Synthesis via NIPS

## Methodology
Polysulfone membranes were synthesized via non-solvent-induced phase separation (NIPS) using an automated robotic system. The polymer solution (10% w/w polysulfone in PolarClean solvent) was prepared at room temperature (25??C) without additional heating. The solution was automatically mixed by the robotic system and allowed to rest for 1 day in a sample vial before processing.

## Procedure
The polymer solution was drop-cast onto the substrate coupon with continuous dry nitrogen flow applied from the side to minimize humidity effects. After blade casting, the sample was immediately transferred to the NIPS bath (0 minute wait time) without nitrogen flow during this transfer stage. The experiment was conducted at 80% relative humidity.

## Parameters
- Experiment ID: 24
- Process: Fully automated
- Polymer concentration: 10.0% w/w
- Solution preparation: Robot-mixed at ambient temperature
- Rest period: 1 day
- Coupon-to-bath transfer time: Immediate (0.0 min)
- Environmental conditions: 80% RH
- Humidity control: Nitrogen flow during drop-casting only"
25,TRUE,FALSE,12,13,1,2024-07-24,0.054750273,25,TRUE,1,0,80,1,0,Index: 25; Auto: True; Heating: False; Concentration: 12.0; Heating Block Temperature: 25; Mixed: True; Rest Time (days): 1; Coupon-to-Bath Wait Time (min): 0.0; Relative Humidity: 80; Nitrogen (Side from drop): 1; Nitrogen (After blade): 0,"# Experimental Report: Automated Membrane Synthesis via NIPS

## Methodology
Polysulfone membranes were synthesized using non-solvent-induced phase separation (NIPS) with an automated robotic system. The polymer solution (12.0% w/w polysulfone in PolarClean solvent) was prepared at room temperature (25??C) without additional heating. The solution was automatically mixed by the robotic system and allowed to rest for 1 day in a sample vial before processing.

## Procedure
The polymer solution was drop-cast onto the substrate coupon with continuous dry nitrogen flow applied from the side to minimize humidity effects. After drop-casting, the solution was blade-cast without nitrogen flow. The cast film was immediately transferred to the NIPS bath (0.0 min wait time) for phase inversion. The ambient relative humidity during synthesis was 80%.

## Experimental Parameters
- Experiment ID: 25
- Process: Fully automated
- Polymer concentration: 12.0% w/w
- Solution preparation: Robot-mixed at room temperature
- Rest period: 1 day
- Humidity control: Side nitrogen flow during drop-casting only
- Immediate immersion in coagulation bath

This experiment represents one condition in a systematic study of processing parameters for membrane fabrication via NIPS."
26,TRUE,FALSE,15,13,1,2024-07-24,0.22053023661107232,25,TRUE,1,0,80,1,0,Index: 26; Auto: True; Heating: False; Concentration: 15.0; Heating Block Temperature: 25; Mixed: True; Rest Time (days): 1; Coupon-to-Bath Wait Time (min): 0.0; Relative Humidity: 80; Nitrogen (Side from drop): 1; Nitrogen (After blade): 0,"# Experimental Report: Automated Membrane Synthesis via NIPS

## Methodology
Polysulfone membranes were synthesized using non-solvent-induced phase separation (NIPS) with an automated robotic system. The polymer solution (15% w/w polysulfone in PolarClean solvent) was prepared at room temperature (25??C) using the automated mixing function of the robotic system. The solution was allowed to rest for 1 day in a sample vial before processing.

## Procedure
The polymer solution was drop-cast onto the substrate coupon with continuous dry nitrogen flow applied from the side to minimize humidity effects. After drop-casting, the solution was immediately blade-cast without nitrogen flow during this step. The cast film was transferred to the non-solvent bath without any waiting time (0 minutes coupon-to-bath wait time). The ambient relative humidity during synthesis was 80%.

## Experimental Parameters
- Experiment ID: 26
- Process: Fully automated
- Polymer concentration: 15.0% w/w
- Solution preparation: No heating, machine-mixed
- Rest period: 1 day
- Environmental conditions: 80% RH
- Humidity control: Side nitrogen flow during drop-casting only"
27,TRUE,FALSE,10,14,1,2024-07-26,0.20973045848339736,25,TRUE,1,0,54,1,0,Index: 27; Auto: True; Heating: False; Concentration: 10.0; Heating Block Temperature: 25; Mixed: True; Rest Time (days): 1; Coupon-to-Bath Wait Time (min): 0.0; Relative Humidity: 54; Nitrogen (Side from drop): 1; Nitrogen (After blade): 0,"# Experimental Report: Automated Membrane Synthesis via NIPS

## Methodology
Polysulfone membranes were synthesized using non-solvent-induced phase separation (NIPS) with an automated robotic system. The polymer solution (10% w/w polysulfone in PolarClean solvent) was prepared at room temperature (25??C) without additional heating. The solution was automatically mixed by the robotic system and allowed to rest for 1 day in a sample vial before processing.

## Procedure
1. The polymer solution was drop-cast onto the substrate coupon
2. Dry nitrogen was applied from the side during the drop-casting process to minimize humidity effects
3. The solution was blade-cast to form a uniform film
4. The cast film was immediately immersed in the NIPS bath (0 minute wait time)
5. No nitrogen flow was applied after blade-casting

## Conditions
- Experiment ID: 27
- Ambient relative humidity: 54%
- Process: Fully automated
- Temperature: Room temperature (25??C)

This experiment represents part of a systematic investigation into controlling membrane morphology through precise manipulation of processing parameters in an automated NIPS system."
28,TRUE,FALSE,12,14,1,2024-07-26,0.17957332492936234,25,TRUE,1,0,54,1,0,Index: 28; Auto: True; Heating: False; Concentration: 12.0; Heating Block Temperature: 25; Mixed: True; Rest Time (days): 1; Coupon-to-Bath Wait Time (min): 0.0; Relative Humidity: 54; Nitrogen (Side from drop): 1; Nitrogen (After blade): 0,"# Experimental Report: Automated Membrane Synthesis via NIPS

## Methodology
Polysulfone membranes were synthesized using non-solvent-induced phase separation (NIPS) with an automated robotic system (experiment index #28). A 12.0% w/w polysulfone solution was prepared in PolarClean solvent at room temperature (25??C) without additional heating. The solution was automatically mixed by the robotic system and allowed to rest for 1 day in a sample vial before processing.

## Casting Procedure
The polymer solution was drop-cast onto a substrate coupon with dry nitrogen flow applied from the side to minimize humidity effects. The solution was then blade-cast using the automated system. Immediately after blade casting (0.0 min wait time), the cast film was immersed in the NIPS bath to initiate phase separation. No nitrogen flow was applied after blade casting. The ambient relative humidity during synthesis was 54%.

## Notes
This experiment utilized full automation for solution preparation and casting, with specific humidity control measures (side nitrogen flow) to ensure reproducible membrane formation under controlled conditions."
29,TRUE,FALSE,14,14,1,2024-07-26,0.22182625155141475,25,TRUE,1,0,54,1,0,Index: 29; Auto: True; Heating: False; Concentration: 14.0; Heating Block Temperature: 25; Mixed: True; Rest Time (days): 1; Coupon-to-Bath Wait Time (min): 0.0; Relative Humidity: 54; Nitrogen (Side from drop): 1; Nitrogen (After blade): 0,"# Experimental Report: Automated Membrane Synthesis via NIPS

## Experiment Details
- **Experiment ID**: 29
- **Synthesis Method**: Automated NIPS (Non-solvent-Induced Phase Separation)

## Materials
- **Polymer**: Polysulfone (14.0% concentration)
- **Solvent**: PolarClean

## Procedure
1. The polymer solution was automatically mixed by the robotic system at room temperature (25??C without additional heating).
2. The mixed solution was allowed to rest in a sample vial for 1 day.
3. The solution was automatically drop-cast onto the substrate coupon.
4. Dry nitrogen was applied from the side during the drop-casting process to minimize humidity effects.
5. The solution was blade-cast without nitrogen flow after blading.
6. The cast film was immediately transferred to the NIPS bath (0.0 min wait time).
7. The entire process was conducted at 54% relative humidity.

This experiment utilized the automated robotic system for precise control over the membrane synthesis parameters, with specific attention to humidity control during the initial casting phase."
30,TRUE,FALSE,16,14,1,2024-07-26,0.073166153,25,TRUE,1,0,54,1,0,Index: 30; Auto: True; Heating: False; Concentration: 16.0; Heating Block Temperature: 25; Mixed: True; Rest Time (days): 1; Coupon-to-Bath Wait Time (min): 0.0; Relative Humidity: 54; Nitrogen (Side from drop): 1; Nitrogen (After blade): 0,"# Experimental Report: Automated Membrane Synthesis via NIPS

## Experiment #30

A polysulfone membrane was synthesized using an automated non-solvent-induced phase separation (NIPS) process. The polymer solution (16.0% polysulfone in PolarClean solvent) was prepared using the robotic mixing system at room temperature (25??C) without additional heating. After preparation, the solution was rested for 1 day in a sample vial before processing.
