Repository: Toniaac/hte-data-processing

File: all_data_parametersnov19.csv
Auto,Heating,Concentration,Batch,Sample
True,False,10.0,3,1
True,False,11.63,3,1
True,False,17.0,3,1
True,False,10.0,4,1
True,False,11.63,4,1
True,False,14.43,4,1
True,False,17.0,4,1
True,False,10.0,5,1
True,False,17.0,5,1
True,False,10.0,6,1
True,False,10.0,6,2
True,False,10.0,6,3
True,True,11.63,7,1
True,True,11.63,7,2
True,True,11.63,8,1
True,True,17.0,8,1
True,True,13.0,9,1
True,True,17.0,10,1
True,False,10.0,11,1
True,False,12.0,11,1
True,False,14.0,11,1
True,False,16.0,11,1
True,False,10.0,13,1
True,False,12.0,13,1
True,False,10.0,14,1
True,False,12.0,14,1
True,False,14.0,14,1
True,False,16.0,14,1
True,False,17.0,15,1
True,False,17.0,15,2
False,False,17.0,16,1
False,False,17.0,16,2
False,False,10.0,17,1
False,False,10.0,17,2
True,False,17.0,18,1
True,False,17.0,18,2
True,False,17.0,19,2
True,False,17.0,20,1
True,False,17.0,20,2
True,False,10.0,21,1
True,False,10.0,21,2
True,False,17.0,22,1
True,False,12.0,23,1
True,False,12.0,23,2
True,True,12.0,24,1
True,False,17.0,26,1
True,False,17.0,26,2
True,False,17.0,27,1
True,False,17.0,28,1
True,False,17.0,29,1
True,False,17.0,29,2
True,False,17.0,30,1
False,False,10.0,31,1
False,False,12.0,31,1
False,False,15.0,31,1
True,False,10.0,32,1
True,False,12.0,32,1
True,False,15.0,32,1
True,False,17.0,32,1
True,False,10.0,33,1
True,False,12.0,33,1
True,False,15.0,33,1
True,False,17.0,33,1
True,False,10.0,34,1
True,False,12.0,34,1
True,False,15.0,34,1
True,False,17.0,34,1
True,False,10.0,35,1
True,False,12.0,35,1
True,False,15.0,35,1

File: all_data_parameters_2024_11_26_forAL.csv (part 2 of 3)
Index,Auto,Heating,Concentration,Batch,Sample,Date,Coefficient of Variation,Heating Block Temperature,Mixed,Rest Time (days),Coupon-to-Bath Wait Time (min),Relative Humidity,Nitrogen (Side from drop),Nitrogen (After blade),Formatted_Parameters,Report
During the casting procedure, the polymer solution was automatically drop-cast onto the substrate coupon with dry nitrogen flow applied from the side to minimize humidity effects. The solution was then blade-cast under ambient conditions (54% relative humidity). Immediately after blade casting (0.0 min wait time), the cast film was immersed in the NIPS bath to initiate phase separation. No nitrogen flow was applied after the blade casting step.

This experiment represents one condition in a systematic investigation of processing parameters for automated membrane fabrication."
31,TRUE,FALSE,17,15,1,2024-08-26,0.12927306412076361,25,FALSE,0,0,67,1,0,Index: 31; Auto: True; Heating: False; Concentration: 17.0; Heating Block Temperature: 25; Mixed: False; Rest Time (days): 0; Coupon-to-Bath Wait Time (min): 0.0; Relative Humidity: 67; Nitrogen (Side from drop): 1; Nitrogen (After blade): 0,"# Experimental Report: Automated Membrane Synthesis via NIPS

## Experiment Parameters (Index: 31)

A polysulfone membrane was synthesized using non-solvent-induced phase separation (NIPS) under the following conditions:

- **Synthesis Method**: Fully automated robotic system
- **Polymer Solution**: 17.0% polysulfone in PolarClean solvent (premixed manually)
- **Processing Conditions**:
  - No heating during solution preparation (ambient temperature of 25??C)
  - No solution rest time (used immediately after preparation)
  - Laminar dry nitrogen flow applied from the side during drop-casting
  - No nitrogen flow after blade-casting
  - Zero wait time between blade-casting and NIPS bath immersion
  - Ambient relative humidity: 67%

The experiment utilized the automated platform for precise control over the casting and immersion processes, while maintaining consistent environmental parameters throughout the membrane formation."
32,TRUE,FALSE,17,15,2,2024-08-26,0.10839704532264167,25,FALSE,0,0,67,1,0,Index: 32; Auto: True; Heating: False; Concentration: 17.0; Heating Block Temperature: 25; Mixed: False; Rest Time (days): 0; Coupon-to-Bath Wait Time (min): 0.0; Relative Humidity: 67; Nitrogen (Side from drop): 1; Nitrogen (After blade): 0,"# Experimental Report: Automated Membrane Synthesis via NIPS

## Experiment Parameters (Index: 32)

A polysulfone membrane was synthesized using non-solvent-induced phase separation (NIPS) under the following conditions:

- **Synthesis Method**: Fully automated robotic system
- **Polymer Solution**: 17.0% polysulfone in PolarClean solvent (premixed manually)
- **Processing Conditions**:
  - No heating during solution preparation (ambient temperature of 25??C)
  - No solution rest time (used immediately after preparation)
  - Laminar dry nitrogen flow applied from the side during drop-casting
  - No nitrogen flow after blade-casting
  - Immediate immersion in NIPS bath after blade-casting (0 min wait time)
  - Ambient relative humidity: 67%

The experiment utilized automated blade-casting with immediate bath immersion to investigate membrane formation under high humidity conditions with controlled nitrogen exposure only during the initial drop-casting phase."
33,FALSE,FALSE,17,16,1,2024-08-30,0.046988371,25,FALSE,0,0,87,0,0,Index: 33; Auto: False; Heating: False; Concentration: 17.0; Heating Block Temperature: 25; Mixed: False; Rest Time (days): 0; Coupon-to-Bath Wait Time (min): 0.0; Relative Humidity: 87; Nitrogen (Side from drop): 0; Nitrogen (After blade): 0,"# Experimental Report: Manual Membrane Synthesis via NIPS

## Experimental Parameters
- **Experiment ID**: 33
- **Synthesis Method**: Manual (non-automated)
- **Polymer Solution**: 17.0% polysulfone in PolarClean solvent
- **Solution Preparation**: Premixed manually at room temperature (25??C) without heating
- **Rest Period**: Solution used immediately after preparation (0 days rest)
- **Casting Conditions**:
  - Immediate immersion in non-solvent bath (0 min wait time)
  - High ambient humidity (87% RH)
  - No nitrogen flow applied at any stage of the process

## Procedure Summary
A 17% polysulfone solution was manually prepared in PolarClean solvent at room temperature without heating assistance. The freshly prepared solution was manually drop-cast onto the substrate and blade-cast to form a uniform film. The cast film was immediately immersed in the non-solvent bath (0 minute delay) to induce phase separation under high humidity conditions (87% RH). No humidity control measures (nitrogen flow) were implemented during the casting process."
34,FALSE,FALSE,17,16,2,2024-08-30,0.033306997,25,FALSE,0,0,87,0,0,Index: 34; Auto: False; Heating: False; Concentration: 17.0; Heating Block Temperature: 25; Mixed: False; Rest Time (days): 0; Coupon-to-Bath Wait Time (min): 0.0; Relative Humidity: 87; Nitrogen (Side from drop): 0; Nitrogen (After blade): 0,"# Experimental Report: Manual Membrane Synthesis via NIPS

## Experimental Parameters
- **Experiment ID**: 34
- **Synthesis Method**: Manual (non-automated)
- **Polymer Solution**: 17.0% polysulfone in PolarClean solvent
- **Solution Preparation**: Premixed manually at room temperature (25??C) without heating
- **Solution Rest Time**: Used immediately after preparation (0 days)

## Casting Conditions
- **Ambient Conditions**: High relative humidity (87%)
- **Casting Process**: Manual blade casting
- **Post-Casting Treatment**: No nitrogen flow applied
- **Phase Separation**: Immediate immersion in non-solvent bath (0 min wait time)

This experiment represents a baseline manual synthesis protocol conducted under high humidity conditions without any specialized drying or waiting periods between casting and phase separation."
35,FALSE,FALSE,10,17,1,2024-09-06,0.15264924534806543,25,FALSE,0,0,84,0,0,Index: 35; Auto: False; Heating: False; Concentration: 10.0; Heating Block Temperature: 25; Mixed: False; Rest Time (days): 0; Coupon-to-Bath Wait Time (min): 0.0; Relative Humidity: 84; Nitrogen (Side from drop): 0; Nitrogen (After blade): 0,"# Experimental Report: Manual Membrane Synthesis via NIPS

## Experimental Parameters
- **Experiment ID:** 35
- **Synthesis Method:** Manual (non-automated)
- **Polymer Solution:** 10.0% polysulfone in PolarClean solvent
- **Mixing Conditions:** Premixed manually at room temperature (25??C) without heating
- **Solution Preparation:** The polymer solution was used immediately after preparation (0 days rest time)
- **Casting Environment:** High humidity conditions (84% RH)
- **Casting Protocol:** 
  - The polymer solution was drop-cast onto the substrate
  - Blade casting was performed immediately
  - The cast film was immediately immersed in the non-solvent bath (0 minutes wait time)
  - No nitrogen flow was applied at any stage of the process

This experiment represents a baseline manual membrane synthesis process conducted under high humidity conditions without any specialized environmental controls or solution aging."
36,FALSE,FALSE,10,17,2,2024-09-06,0.15044917364845417,25,FALSE,0,0,84,0,0,Index: 36; Auto: False; Heating: False; Concentration: 10.0; Heating Block Temperature: 25; Mixed: False; Rest Time (days): 0; Coupon-to-Bath Wait Time (min): 0.0; Relative Humidity: 84; Nitrogen (Side from drop): 0; Nitrogen (After blade): 0,"# Experimental Report: Manual Membrane Synthesis via NIPS

## Experimental Parameters
- **Polymer Solution**: 10.0% polysulfone in PolarClean solvent
- **Preparation Method**: Manual preparation without heating (ambient temperature 25??C)
- **Solution Handling**: Premixed manually with no rest period (used immediately)
- **Casting Conditions**: 
  - No wait time between blade casting and NIPS bath immersion
  - High ambient relative humidity (84%)
  - No nitrogen flow applied at any stage of the process

## Procedure Summary
A polysulfone membrane was synthesized manually using the non-solvent-induced phase separation (NIPS) technique. The polymer solution (10% polysulfone in PolarClean) was prepared at room temperature without heating assistance. Immediately after preparation, the solution was blade-cast onto the substrate and directly immersed into the non-solvent bath without delay. The synthesis was conducted under high humidity conditions (84% RH) without any humidity control measures such as nitrogen flow."
37,TRUE,FALSE,17,18,1,2024-09-09,0.017586781411988994,25,FALSE,0,0,82,0,0,Index: 37; Auto: True; Heating: False; Concentration: 17.0; Heating Block Temperature: 25; Mixed: False; Rest Time (days): 0; Coupon-to-Bath Wait Time (min): 0.0; Relative Humidity: 82; Nitrogen (Side from drop): 0; Nitrogen (After blade): 0,"# Experimental Report: Automated Membrane Synthesis via NIPS

## Experiment Parameters
- **Experiment ID**: 37
- **Synthesis Method**: Automated robotic system
- **Polymer**: Polysulfone at 17.0% concentration in PolarClean solvent
- **Processing Conditions**:
  - Pre-mixed polymer solution (not mixed by robot)
  - No heating during solution preparation (ambient temperature of 25??C)
  - No solution rest period (used immediately after preparation)
  - Zero wait time between blade casting and NIPS bath immersion
  - High ambient relative humidity (82%)
  - No nitrogen flow applied at any stage of the process

## Methodology
The experiment utilized an automated robotic system to synthesize polysulfone membranes via non-solvent-induced phase separation. A pre-mixed 17% polysulfone solution in PolarClean was prepared at room temperature without heating. The solution was immediately drop-cast onto the substrate, blade-cast to form a uniform film, and then directly immersed into the non-solvent bath without any delay. The process was conducted under high humidity conditions (82% RH) without any humidity control measures such as nitrogen flow."
38,TRUE,FALSE,17,18,2,2024-09-09,0.017871398448057702,25,FALSE,0,0,82,0,0,Index: 38; Auto: True; Heating: False; Concentration: 17.0; Heating Block Temperature: 25; Mixed: False; Rest Time (days): 0; Coupon-to-Bath Wait Time (min): 0.0; Relative Humidity: 82; Nitrogen (Side from drop): 0; Nitrogen (After blade): 0,"# Experimental Report: Automated Membrane Synthesis via NIPS

## Experiment Parameters
- **Experiment ID**: 38
- **Synthesis Method**: Automated robotic system
- **Polymer**: Polysulfone at 17.0% concentration in PolarClean solvent
- **Processing Conditions**:
  - No heating during solution preparation (ambient temperature of 25??C)
  - Pre-mixed polymer solution used (not diluted by robot)
  - No solution rest time (used immediately after preparation)
  - Zero wait time between blade casting and NIPS bath immersion
  - High ambient relative humidity (82%)
  - No nitrogen flow applied at any stage of the process

## Methodology
The experiment utilized an automated robotic system to synthesize polysulfone membranes via non-solvent-induced phase separation. The pre-mixed 17% polysulfone solution in PolarClean was directly blade-cast onto the substrate and immediately immersed in the non-solvent bath without any waiting period. The process was conducted under high humidity conditions without environmental control measures (no nitrogen flow).

This experiment represents standard automated NIPS processing without additional processing modifications such as heating, extended rest times, or humidity control measures."
39,TRUE,FALSE,17,19,1,2024-09-11,0.17666576473698284,25,FALSE,0,0,68,1,0,Index: 39; Auto: True; Heating: False; Concentration: 17.0; Heating Block Temperature: 25; Mixed: False; Rest Time (days): 0; Coupon-to-Bath Wait Time (min): 0.0; Relative Humidity: 68; Nitrogen (Side from drop): 1; Nitrogen (After blade): 0,"# Experimental Report: Automated Membrane Synthesis via NIPS

## Experiment Parameters (Index: 39)

A polysulfone membrane was synthesized using non-solvent-induced phase separation (NIPS) under the following conditions:

- **Synthesis Method**: Automated robotic system
- **Polymer Solution**: 17.0% polysulfone in PolarClean solvent (premixed manually)
- **Processing Conditions**:
  - No heating during solution preparation (ambient temperature of 25??C)
  - No solution rest time (used immediately after preparation)
  - Laminar dry nitrogen flow applied from the side during drop-casting
  - No nitrogen flow after blade-casting
  - Zero wait time between blade-casting and NIPS bath immersion
  - Ambient relative humidity: 68%

The experiment utilized automated blade-casting followed by immediate immersion in the non-solvent bath to induce phase separation and membrane formation."
40,TRUE,FALSE,17,19,2,2024-09-11,0.12926783038224957,25,FALSE,0,0,68,1,0,Index: 40; Auto: True; Heating: False; Concentration: 17.0; Heating Block Temperature: 25; Mixed: False; Rest Time (days): 0; Coupon-to-Bath Wait Time (min): 0.0; Relative Humidity: 68; Nitrogen (Side from drop): 1; Nitrogen (After blade): 0,"# Experimental Report: Automated Membrane Synthesis via NIPS

## Experiment Parameters
- **Experiment ID**: 40
- **Synthesis Method**: Automated robotic system
- **Polymer**: Polysulfone at 17.0% concentration in PolarClean solvent
- **Processing Conditions**:
  - Pre-mixed polymer solution (not mixed by robot)
  - No heating during mixing (ambient temperature of 25??C)
  - No solution rest time (used immediately after preparation)
  - Zero wait time between blade casting and NIPS bath immersion
  - Ambient relative humidity: 68%

## Environmental Control
- Dry nitrogen flow was applied from the side during drop-casting
- No nitrogen flow was applied after blade casting

## Procedure
The experiment utilized an automated robotic system to synthesize polysulfone membranes via non-solvent-induced phase separation. A pre-mixed 17% polysulfone solution in PolarClean was prepared at room temperature without heating. The solution was drop-cast onto the substrate with nitrogen flow applied from the side to minimize humidity effects. After blade casting, the sample was immediately transferred to the NIPS bath (0-minute wait time) without additional nitrogen flow. The synthesis was conducted under relatively high humidity conditions (68% RH)."
41,TRUE,FALSE,17,20,1,2024-09-11,0.012263572118082341,25,FALSE,0,0,68,0,0,Index: 41; Auto: True; Heating: False; Concentration: 17.0; Heating Block Temperature: 25; Mixed: False; Rest Time (days): 0; Coupon-to-Bath Wait Time (min): 0.0; Relative Humidity: 68; Nitrogen (Side from drop): 0; Nitrogen (After blade): 0,"# Experimental Report: Automated Membrane Synthesis via NIPS

## Experiment Parameters
- **Experiment ID**: 41
- **Synthesis Method**: Automated NIPS process using robotic system
- **Polymer Solution**: 17.0% polysulfone in PolarClean solvent (premixed manually)
- **Processing Conditions**:
  * No heating during solution preparation (ambient temperature of 25??C)
  * No solution rest period (used immediately after preparation)
  * Zero wait time between blade casting and NIPS bath immersion
  * Ambient relative humidity of 68% during synthesis
  * No nitrogen flow applied at any stage of the process

## Methodology
The experiment utilized our automated robotic system to synthesize polysulfone membranes via non-solvent-induced phase separation. The polymer solution was prepared manually at 17% concentration and immediately processed without a rest period. After blade casting, the sample was immediately immersed in the NIPS bath without any waiting period or protective nitrogen environment, despite the relatively high ambient humidity (68%).

This experiment represents baseline automated processing conditions without any special treatments or modifications to the standard NIPS procedure."
42,TRUE,FALSE,17,20,2,2024-09-11,0.019918058874793046,25,FALSE,0,0,68,0,0,Index: 42; Auto: True; Heating: False; Concentration: 17.0; Heating Block Temperature: 25; Mixed: False; Rest Time (days): 0; Coupon-to-Bath Wait Time (min): 0.0; Relative Humidity: 68; Nitrogen (Side from drop): 0; Nitrogen (After blade): 0,"# Experimental Report: Automated Membrane Synthesis via NIPS

## Experiment Parameters
- **Experiment ID:** 42
- **Synthesis Method:** Automated NIPS (Non-solvent-Induced Phase Separation)
- **Polymer:** Polysulfone at 17.0% concentration
- **Solvent:** PolarClean
- **Environmental Conditions:** 68% relative humidity

## Procedure
The experiment utilized our robotic system for membrane synthesis. A premixed polysulfone solution (17.0% concentration in PolarClean) was used without additional heating or mixing by the robot. The solution was used immediately after preparation (0 days rest time). The polymer solution was drop-cast onto the substrate and blade-cast without nitrogen protection. The cast film was immediately immersed in the non-solvent bath (0.0 minutes wait time) to induce phase separation. All processing was conducted at ambient temperature (25??C) without heating.

## Notes
This experiment represents a fully automated membrane synthesis process using premixed polymer solution under standard conditions without environmental controls (no nitrogen protection) at relatively high humidity."
43,TRUE,FALSE,10,21,1,2024-09-13,0.19746185258993565,25,FALSE,0,0,76,0,0,Index: 43; Auto: True; Heating: False; Concentration: 10.0; Heating Block Temperature: 25; Mixed: False; Rest Time (days): 0; Coupon-to-Bath Wait Time (min): 0.0; Relative Humidity: 76; Nitrogen (Side from drop): 0; Nitrogen (After blade): 0,"# Experimental Report: Automated Membrane Synthesis via NIPS

## Experiment Parameters
- **Experiment ID**: 43
- **Synthesis Method**: Automated NIPS (Non-solvent-Induced Phase Separation)
- **Polymer**: Polysulfone at 10.0% concentration
- **Solvent**: PolarClean
- **Environmental Conditions**: 76% relative humidity

## Procedure
The membrane was synthesized using an automated robotic system. A premixed polysulfone solution (10.0% concentration in PolarClean) was used without additional heating or mixing by the robot. The solution was used immediately after preparation (0 days rest time) for blade casting. Following blade casting, the sample was immediately immersed in the NIPS bath (0.0 minutes wait time). No nitrogen flow was applied either during drop casting or after blade casting.

## Notes
The synthesis was conducted at ambient temperature (25??C) under relatively high humidity conditions (76% RH), which may influence the membrane morphology and performance characteristics."
44,TRUE,FALSE,10,21,2,2024-09-13,0.0879544,25,FALSE,0,0,76,0,0,Index: 44; Auto: True; Heating: False; Concentration: 10.0; Heating Block Temperature: 25; Mixed: False; Rest Time (days): 0; Coupon-to-Bath Wait Time (min): 0.0; Relative Humidity: 76; Nitrogen (Side from drop): 0; Nitrogen (After blade): 0,"# Experimental Report: Automated Membrane Synthesis via NIPS

## Experiment Parameters
- **Experiment ID**: 44
- **Synthesis Method**: Automated NIPS process using robotic system
- **Polymer Solution**: 10.0% polysulfone in PolarClean solvent (premixed manually)
- **Processing Conditions**:
  - No heating during solution preparation (ambient temperature of 25??C)
  - No solution rest period (used immediately after preparation)
  - Zero wait time between blade casting and NIPS bath immersion
  - High ambient relative humidity (76%)
  - No nitrogen flow applied at any stage of the process

## Methodology
The experiment utilized our automated robotic system to fabricate polysulfone membranes via non-solvent-induced phase separation. A premixed 10% polysulfone solution in PolarClean was drop-cast onto the substrate and immediately blade-cast without heating. The cast film was then directly immersed into the non-solvent bath (0 minute wait time) under high humidity conditions (76% RH) without any humidity control measures (no nitrogen flow).

This experiment represents baseline automated processing conditions without thermal assistance, extended solution aging, or atmospheric controls."
45,TRUE,FALSE,17,22,1,2024-09-17,0.1875389813420076,25,FALSE,0,0,66,1,0,Index: 45; Auto: True; Heating: False; Concentration: 17.0; Heating Block Temperature: 25; Mixed: False; Rest Time (days): 0; Coupon-to-Bath Wait Time (min): 0.0; Relative Humidity: 66; Nitrogen (Side from drop): 1; Nitrogen (After blade): 0,"# Experimental Report: Automated Membrane Synthesis via NIPS

## Experiment Parameters (Index: 45)

A polysulfone membrane was synthesized using non-solvent-induced phase separation (NIPS) under the following conditions:

- **Synthesis Method**: Automated robotic system
- **Polymer Solution**: 17.0% polysulfone in PolarClean solvent (premixed manually)
- **Processing Conditions**:
  - No heating during solution preparation (ambient temperature of 25??C)
  - No solution rest time (used immediately after preparation)
  - Laminar dry nitrogen flow applied to the side during drop-casting
  - No nitrogen flow after blade-casting
  - Zero wait time between blade-casting and NIPS bath immersion
  - Ambient relative humidity: 66%

The experiment utilized the automated robotic system for precise membrane casting while controlling environmental factors through selective nitrogen application during the initial drop-casting phase only."
46,TRUE,FALSE,12,23,1,2024-09-19,0.04428787,25,TRUE,0,0,74,0,0,Index: 46; Auto: True; Heating: False; Concentration: 12.0; Heating Block Temperature: 25; Mixed: True; Rest Time (days): 0; Coupon-to-Bath Wait Time (min): 0.0; Relative Humidity: 74; Nitrogen (Side from drop): 0; Nitrogen (After blade): 0,"# Experimental Report: Automated Membrane Synthesis via NIPS

## Experiment Parameters
- **Experiment ID**: 46
- **Synthesis Method**: Automated robotic system
- **Polymer**: Polysulfone at 12.0% concentration in PolarClean solvent
- **Processing Conditions**:
  - Solution mixed by robotic system at room temperature (25??C)
  - No heating applied during mixing
  - No rest period after mixing (used immediately)
  - Zero wait time between blade casting and NIPS bath immersion
  - High ambient relative humidity (74%)
  - No nitrogen flow applied at any stage

## Methodology
The membrane was synthesized using non-solvent-induced phase separation (NIPS) technique. The polysulfone solution was automatically prepared by the robotic system at room temperature without heating. After mixing, the solution was immediately drop-cast onto the substrate, followed by blade casting. The cast film was then immediately immersed in the NIPS bath without any waiting period. The entire process was conducted under high humidity conditions (74% RH) without any humidity control measures such as nitrogen flow."
47,TRUE,FALSE,12,23,2,2024-09-19,0.036970658460201054,25,TRUE,0,0,74,0,0,Index: 47; Auto: True; Heating: False; Concentration: 12.0; Heating Block Temperature: 25; Mixed: True; Rest Time (days): 0; Coupon-to-Bath Wait Time (min): 0.0; Relative Humidity: 74; Nitrogen (Side from drop): 0; Nitrogen (After blade): 0,"# Experimental Report: Automated Membrane Synthesis via NIPS

## Experiment Parameters
- **Experiment ID**: 47
- **Synthesis Method**: Automated robotic system
- **Polymer**: Polysulfone at 12.0% concentration in PolarClean solvent
- **Processing Conditions**:
  - Solution mixed by robotic system at room temperature (25??C)
  - No heating applied during mixing
  - No solution rest period (used immediately after mixing)
  - Zero wait time between blade casting and NIPS bath immersion
  - High ambient relative humidity (74%)
  - No nitrogen flow applied at any stage of the process

## Methodology
A polysulfone solution (12.0% w/w) was prepared in PolarClean solvent using the automated robotic system at room temperature. The solution was immediately blade-cast onto the substrate without a rest period. The cast film was immediately immersed into the non-solvent bath (0.0 minutes wait time) to induce phase separation. The entire process was conducted under ambient conditions with relatively high humidity (74% RH) without any humidity control measures (no nitrogen flow)."
48,TRUE,TRUE,12,24,1,2024-09-20,0.046817355,70,TRUE,0,0,73,0,0,Index: 48; Auto: True; Heating: True; Concentration: 12.0; Heating Block Temperature: 70; Mixed: True; Rest Time (days): 0; Coupon-to-Bath Wait Time (min): 0.0; Relative Humidity: 73; Nitrogen (Side from drop): 0; Nitrogen (After blade): 0,"# Experimental Report: Automated Membrane Synthesis via NIPS

## Experiment Details
- **Experiment ID:** 48
- **Synthesis Method:** Automated non-solvent-induced phase separation (NIPS)
- **Polymer Solution:** 12.0% polysulfone in PolarClean solvent
- **Preparation Conditions:** 
  - Solution mixed automatically by robotic system
  - Heated mixing at 70??C
  - No rest period (used immediately after preparation)

## Processing Parameters
- **Casting Method:** Automated blade casting
- **Environmental Conditions:** 73% relative humidity
- **Wait Time:** 0 minutes between casting and bath immersion
- **Nitrogen Treatment:** None applied (neither during drop casting nor after blade casting)

This experiment utilized fully automated preparation and casting processes with heated solution mixing to ensure proper polymer dissolution. The membrane was immediately immersed in the non-solvent bath after blade casting, with no atmospheric exposure time."
49,TRUE,FALSE,17,25,1,2024-09-23,0.12851642960486237,25,FALSE,0,10,95,1,0,Index: 49; Auto: True; Heating: False; Concentration: 17.0; Heating Block Temperature: 25; Mixed: False; Rest Time (days): 0; Coupon-to-Bath Wait Time (min): 10.0; Relative Humidity: 95; Nitrogen (Side from drop): 1; Nitrogen (After blade): 0,"# Experimental Report: Automated Membrane Synthesis via NIPS

## Experiment Parameters (Index: 49)

A polysulfone membrane was synthesized using non-solvent-induced phase separation (NIPS) under the following conditions:

- **Synthesis Method**: Automated robotic system
- **Polymer Solution**: 17.0% polysulfone in PolarClean solvent (premixed manually)
- **Processing Conditions**:
  - No heating during solution preparation (ambient temperature of 25??C)
  - No solution rest time (used immediately after preparation)
  - Laminar dry nitrogen flow applied from the side during drop-casting
  - No nitrogen flow after blade-casting
  - 10-minute delay between blade-casting and immersion in NIPS bath
  - High ambient relative humidity (95%)

The experiment utilized automated blade-casting followed by controlled immersion timing to investigate membrane formation under high humidity conditions with selective nitrogen protection during the initial casting phase."
50,TRUE,FALSE,17,26,1,2024-09-26,0.049257327020011316,25,FALSE,0,0.17,70,0,1,Index: 50; Auto: True; Heating: False; Concentration: 17.0; Heating Block Temperature: 25; Mixed: False; Rest Time (days): 0; Coupon-to-Bath Wait Time (min): 0.17; Relative Humidity: 70; Nitrogen (Side from drop): 0; Nitrogen (After blade): 1,"# Experimental Report: Automated Membrane Synthesis via NIPS

## Experiment Details
- **Experiment ID:** 50
- **Synthesis Method:** Automated NIPS (Non-solvent-Induced Phase Separation)
- **Polymer:** Polysulfone (17.0% concentration)
- **Solvent:** PolarClean

## Procedure
A premixed polysulfone solution (17.0% concentration in PolarClean) was used without additional heating or robotic mixing. The solution was used immediately after preparation (0 days rest time). The robotic system drop-cast the polymer solution onto the substrate, followed by blade casting. After blade casting, the sample was subjected to laminar dry nitrogen flow to control humidity exposure. The coupon was then immersed in the NIPS bath after a brief wait time of 0.17 minutes.

## Environmental Conditions
- **Ambient Relative Humidity:** 70%
- **Heating Block Temperature:** 25??C (ambient, no active heating)

## Notes
The experiment utilized nitrogen flow only after blade casting, not during the initial drop-casting phase. The automated process maintained precise control over the short coupon-to-bath wait time (10.2 seconds)."
51,TRUE,FALSE,17,26,2,2024-09-26,0.034972882,25,FALSE,0,1,70,0,1,Index: 51; Auto: True; Heating: False; Concentration: 17.0; Heating Block Temperature: 25; Mixed: False; Rest Time (days): 0; Coupon-to-Bath Wait Time (min): 1.0; Relative Humidity: 70; Nitrogen (Side from drop): 0; Nitrogen (After blade): 1,"# Experimental Report: Automated Membrane Synthesis via NIPS

## Experiment Details
- **Experiment ID:** 51
- **Synthesis Method:** Automated NIPS (Non-solvent-Induced Phase Separation)
- **Polymer:** Polysulfone at 17.0% concentration
- **Solvent:** PolarClean

## Procedure
The polymer solution was premixed manually without heating (ambient temperature of 25??C). The solution was used immediately after preparation with no rest period. Using the robotic system, the solution was drop-cast onto the substrate and then blade-cast. After blade casting, the sample was subjected to laminar dry nitrogen flow to control humidity exposure. The coupon was allowed to wait for 1.0 minute post-blade casting before immersion in the NIPS bath.

## Environmental Conditions
- **Relative Humidity:** 70%
- **Temperature:** 25??C (heating block temperature)

## Notes
The experiment was conducted using full automation with the robotic system. No nitrogen was applied during the side drop-casting phase, but nitrogen was applied after blade casting until bath immersion to control the humidity exposure of the nascent membrane."
52,TRUE,FALSE,17,27,1,2024-10-16,0.018385095780609352,25,FALSE,0,5,50,0,0,Index: 52; Auto: True; Heating: False; Concentration: 17.0; Heating Block Temperature: 25; Mixed: False; Rest Time (days): 0; Coupon-to-Bath Wait Time (min): 5.0; Relative Humidity: 50; Nitrogen (Side from drop): 0; Nitrogen (After blade): 0,"# Experimental Report: Automated Membrane Synthesis via NIPS

## Experiment Parameters
- **Experiment ID:** 52
- **Synthesis Method:** Automated NIPS (Non-solvent-Induced Phase Separation)
- **Polymer:** Polysulfone at 17.0% concentration
- **Solvent:** PolarClean
- **Environmental Conditions:** 50% relative humidity

## Procedure
The experiment utilized our robotic system for membrane synthesis. A premixed polysulfone solution (17.0% concentration in PolarClean) was used without additional heating or mixing by the robot. The solution was used immediately after preparation (0 days rest time). The polymer solution was drop-cast onto the substrate and then blade-cast without nitrogen protection. Following blade casting, the sample was allowed to stand for 5.0 minutes at ambient temperature (25??C) before immersion in the non-solvent bath to induce phase separation.

## Notes
This experiment represents a fully automated membrane synthesis process using standard conditions without environmental controls (no nitrogen flow) or extended solution aging."
53,TRUE,FALSE,17,28,1,2024-10-22,0.014064042,25,FALSE,0,10,68,0,0,Index: 53; Auto: True; Heating: False; Concentration: 17.0; Heating Block Temperature: 25; Mixed: False; Rest Time (days): 0; Coupon-to-Bath Wait Time (min): 10.0; Relative Humidity: 68; Nitrogen (Side from drop): 0; Nitrogen (After blade): 0,"# Experimental Report: Automated Membrane Synthesis via NIPS

## Experiment Details
- **Experiment ID:** 53
- **Synthesis Method:** Automated non-solvent-induced phase separation (NIPS)
- **Polymer:** Polysulfone at 17.0% concentration
- **Solvent:** PolarClean

## Procedure
The polymer solution was premixed manually without heating (ambient temperature of 25??C). The solution was used immediately after preparation with no rest period. Using the robotic system, the solution was drop-cast onto the substrate and then blade-cast. Following blade casting, the sample was allowed to stand for 10 minutes before immersion in the NIPS bath. The experiment was conducted at 68% relative humidity with no nitrogen flow applied either during drop-casting or after blade-casting.

## Notes
This experiment tested membrane formation under relatively high humidity conditions without any humidity control measures (no nitrogen flow), using a moderate wait time before bath immersion."
54,TRUE,FALSE,17,29,1,2024-10-23,0.1607517827754513,25,FALSE,0,10,68,0,1,Index: 54; Auto: True; Heating: False; Concentration: 17.0; Heating Block Temperature: 25; Mixed: False; Rest Time (days): 0; Coupon-to-Bath Wait Time (min): 10.0; Relative Humidity: 68; Nitrogen (Side from drop): 0; Nitrogen (After blade): 1,"# Experimental Report: Automated Membrane Synthesis via NIPS

## Experiment Parameters (Index: 54)

A polysulfone membrane was synthesized using non-solvent-induced phase separation (NIPS) with the following conditions:

- **Synthesis Method**: Automated robotic system
- **Polymer Solution**: 17.0% polysulfone in PolarClean solvent
- **Solution Preparation**: Premixed manually without heating (ambient temperature 25??C)
- **Solution Rest Time**: Used immediately after preparation (0 days)
- **Casting Conditions**:
  - 10.0 minute wait time between coupon casting and NIPS bath immersion
  - 68% relative humidity during synthesis
  - No nitrogen flow during drop-casting
  - Laminar dry nitrogen flow applied after blade-casting until bath immersion

The experiment utilized automated blade-casting with controlled environmental parameters to investigate the effects of nitrogen flow post-casting on membrane morphology and performance."
55,TRUE,FALSE,17,29,2,2024-10-23,0.16829749585965295,25,FALSE,0,10,68,0,1,Index: 55; Auto: True; Heating: False; Concentration: 17.0; Heating Block Temperature: 25; Mixed: False; Rest Time (days): 0; Coupon-to-Bath Wait Time (min): 10.0; Relative Humidity: 68; Nitrogen (Side from drop): 0; Nitrogen (After blade): 1,"# Experimental Report: Automated Membrane Synthesis via NIPS

## Experiment Details
- **Experiment ID:** 55
- **Synthesis Method:** Automated NIPS (Non-solvent-Induced Phase Separation)
- **Polymer:** Polysulfone at 17.0% concentration
- **Solvent:** PolarClean

## Procedure
1. A premixed polysulfone solution (17.0% concentration) was used without additional mixing by the robotic system.
2. The solution was processed at ambient temperature (25??C) without heating.
3. The polymer solution was used immediately after preparation (0 days rest time).
4. The solution was drop-cast onto the substrate and then blade-cast.
5. After blade casting, the sample was subjected to laminar dry nitrogen flow to control humidity.
6. The cast film was allowed to stand for 10.0 minutes before immersion in the NIPS bath.
7. The entire process was conducted under 68% relative humidity conditions.

## Notes
- The experiment utilized the automated robotic system for membrane fabrication.
- No nitrogen flow was applied during the side-drop casting phase, only after blade casting.
- The extended wait time (10 minutes) before bath immersion was likely intended to allow partial solvent evaporation to influence the final membrane morphology."
56,TRUE,FALSE,17,30,1,2024-10-24,0.017845263094538374,25,FALSE,0,10,58,0,1,Index: 56; Auto: True; Heating: False; Concentration: 17.0; Heating Block Temperature: 25; Mixed: False; Rest Time (days): 0; Coupon-to-Bath Wait Time (min): 10.0; Relative Humidity: 58; Nitrogen (Side from drop): 0; Nitrogen (After blade): 1,"# Experimental Report: Automated Membrane Synthesis via NIPS

## Experiment Details
- **Experiment ID:** 56
- **Synthesis Method:** Automated NIPS (Non-solvent-Induced Phase Separation)
- **Polymer:** Polysulfone at 17.0% concentration
- **Solvent:** PolarClean

## Procedure
The polymer solution was premixed manually without heating (ambient temperature of 25??C). The solution was used immediately after preparation with no rest period. Using the robotic system, the solution was drop-cast onto the substrate and then blade-cast. After blade casting, the sample was subjected to laminar dry nitrogen flow to control humidity exposure. The coupon was allowed to stand for 10 minutes before immersion in the NIPS bath. The experiment was conducted at 58% relative humidity.

## Notes
- No nitrogen flow was applied during the side-drop casting phase
- Dry nitrogen flow was applied after blade casting until bath immersion
- No heating was used during the solution preparation process
- The automated robotic system handled the casting and bath immersion processes"
57,FALSE,FALSE,10,31,1,2024-11-13,0.020272541010613314,25,FALSE,0,0,48,0,0,Index: 57; Auto: False; Heating: False; Concentration: 10.0; Heating Block Temperature: 25; Mixed: False; Rest Time (days): 0; Coupon-to-Bath Wait Time (min): 0.0; Relative Humidity: 48; Nitrogen (Side from drop): 0; Nitrogen (After blade): 0,"# Experimental Report: Manual Membrane Synthesis via NIPS

## Experimental Parameters
- **Experiment ID:** 57
- **Synthesis Method:** Manual (non-automated)
- **Polymer Solution:** 10.0% polysulfone in PolarClean solvent
- **Mixing Conditions:** Premixed manually at room temperature (25??C) without heating
- **Processing Time:** No rest period; solution used immediately after preparation
- **Casting Conditions:**
  - Immediate immersion in non-solvent bath (0.0 min wait time)
  - Ambient relative humidity: 48%
  - No nitrogen flow applied during any stage of the process

## Summary
This experiment involved the manual synthesis of a polysulfone membrane via non-solvent-induced phase separation (NIPS). The polymer solution was prepared at room temperature without heating assistance and used immediately after mixing. The casting process was conducted under standard ambient conditions without humidity control measures, and the cast film was immediately immersed in the coagulation bath without any evaporation period."
58,FALSE,FALSE,12,31,1,2024-11-13,0.1696256581908739,25,FALSE,0,0,48,0,0,Index: 58; Auto: False; Heating: False; Concentration: 12.0; Heating Block Temperature: 25; Mixed: False; Rest Time (days): 0; Coupon-to-Bath Wait Time (min): 0.0; Relative Humidity: 48; Nitrogen (Side from drop): 0; Nitrogen (After blade): 0,"# Experimental Report: Manual Membrane Synthesis via NIPS

## Experimental Parameters
- **Experiment ID:** 58
- **Synthesis Method:** Manual (non-automated)
- **Polymer Solution:** 12.0% polysulfone in PolarClean solvent
- **Mixing Conditions:** Premixed manually at room temperature (25??C) without heating
- **Processing Time:** No rest period; solution used immediately after preparation
- **Casting Conditions:**
  - Immediate immersion in non-solvent bath (0 min wait time)
  - Ambient relative humidity: 48%
  - No nitrogen flow applied during any stage of the process

## Summary
This experiment involved the manual synthesis of a polysulfone membrane via non-solvent-induced phase separation (NIPS). A 12% polysulfone solution was prepared in PolarClean solvent at room temperature without heating assistance. The solution was manually premixed and used immediately for membrane casting without a rest period. After blade casting, the sample was immediately immersed in the NIPS bath with no delay. The process was conducted at 48% relative humidity without any nitrogen flow to control atmospheric conditions."
59,FALSE,FALSE,15,31,1,2024-11-13,0.10845322326834796,25,FALSE,0,0,48,0,0,Index: 59; Auto: False; Heating: False; Concentration: 15.0; Heating Block Temperature: 25; Mixed: False; Rest Time (days): 0; Coupon-to-Bath Wait Time (min): 0.0; Relative Humidity: 48; Nitrogen (Side from drop): 0; Nitrogen (After blade): 0,"# Experimental Report: Manual Membrane Synthesis via NIPS

## Experimental Parameters
- **Experiment ID:** 59
- **Synthesis Method:** Manual (non-automated)
- **Polymer Solution:** 15.0% polysulfone in PolarClean solvent
- **Mixing Conditions:** Premixed manually at room temperature (25??C) without heating
- **Solution Aging:** Used immediately after preparation (0 days rest time)
- **Casting Environment:** 48% relative humidity
- **Casting Protocol:** 
  - Solution manually drop-cast onto coupon
  - Blade casting performed
  - Immediate immersion into non-solvent bath (0 minutes wait time)
  - No nitrogen flow used during any stage of the process
