Repository: Toniaac/hte-data-processing

File: llm_experiment_membrane_modulus_trajectory_report_seed42_run2.csv
Iteration,Experiment Index,Experiment Parameters,Suggested Parameters,Observed Elastic Modulus,Max Modulus in Dataset,Stopping Reason
0,14,Initial Selection,N/A,39.58562154046682,296.35081017123304,Initial selection
1,68,Index: 18; Auto: True; Heating: True; Concentration: 13.0; Heating Block Temperature: 50; Mixed: True; Rest Time (days): 1; Coupon-to-Bath Wait Time (min): 0.0; Relative Humidity: 96; Nitrogen (Side from drop): 0; Nitrogen (After blade): 0,"# Recommendation for Next Experiment to Maximize Modulus

Based on the single data point provided (Experiment ID 12), I'll recommend parameters that are likely to increase the elastic modulus for your next membrane synthesis experiment.

## Recommended Parameters for Next Experiment:

- **Synthesis Method**: Automated robotic system (Auto: Yes)
- **Polymer Solution**: 18% polysulfone in PolarClean solvent (increased concentration)
- **Solution Preparation**: 
  - Automatically mixed by robotic system (Mixed: Yes)
  - Apply heating during mixing (Heating: Yes)
  - Heating block temperature: 60°C
  - Solution rest time: 1 day

## Casting Conditions:
- **Environmental Conditions**: 30% relative humidity
- **Casting Process**:
  - Automated blade casting
  - Coupon-to-Bath Wait Time: 2 minutes
  - Apply nitrogen flow after blade casting (Nitrogen (After blade): Yes)
  - No nitrogen flow from side during drop (Nitrogen (Side from drop): No)

## Rationale:
1. **Higher polymer concentration** (18% vs 10%) should increase mechanical strength and modulus
2. **Heating during mixing** will improve polymer dissolution and chain entanglement
3. **Lower humidity** (30% vs 56%) may slow the initial phase separation, leading to denser membrane structure
4. **Adding a short wait time** (2 min) before immersion allows for controlled solvent evaporation
5. **Nitrogen flow after blade casting** helps create a more uniform top layer

These parameters aim to create a denser, more mechanically robust membrane structure that should exhibit higher elastic modulus compared to the previous experiment.",65.48719407925006,296.35081017123304,Continuing
2,65,Index: 15; Auto: True; Heating: True; Concentration: 11.63; Heating Block Temperature: 50; Mixed: True; Rest Time (days): 0; Coupon-to-Bath Wait Time (min): 0.0; Relative Humidity: 69; Nitrogen (Side from drop): 0; Nitrogen (After blade): 0,"Based on the two experimental reports provided, I'll analyze the parameters that appear to influence the elastic modulus and recommend the next experiment to maximize this property.

## Analysis of Previous Results:
- Experiment #12: 10.0% polysulfone, no heating, 2 days rest, 56% RH, 0 min wait time, no nitrogen flow → Modulus: 39.59 bar
- Experiment #18: 13.0% polysulfone, heating at 50°C, 1 day rest, 96% RH, 0 min wait time, no nitrogen flow → Modulus: 65.49 bar

The higher modulus in Experiment #18 suggests that increased polymer concentration, heating during mixing, and higher humidity may positively impact the modulus.

## Recommended Next Experiment:

- **Auto**: Yes (fully automated synthesis)
- **Polymer Concentration**: 15.0% (increasing from 13.0% as higher concentration appears beneficial)
- **Heating**: Yes
- **Heating Block Temperature**: 60°C (slightly higher than previous 50°C)
- **Mixed**: Yes (robot-mixed)
- **Rest Time**: 1 day (maintained from successful Experiment #18)
- **Coupon-to-Bath Wait Time**: 0.0 min (immediate immersion, consistent with previous experiments)
- **Relative Humidity**: 95% (maintaining high humidity similar to Experiment #18)
- **Nitrogen (Side from drop)**: No
- **Nitrogen (After blade)**: No

This experiment builds on the successful parameters from Experiment #18 while further increasing polymer concentration and heating temperature, which should promote stronger polymer chain entanglement and potentially result in a membrane with higher elastic modulus.",90.99870959544364,296.35081017123304,Continuing
3,66,Index: 16; Auto: True; Heating: True; Concentration: 11.63; Heating Block Temperature: 50; Mixed: True; Rest Time (days): 1; Coupon-to-Bath Wait Time (min): 0.0; Relative Humidity: 53; Nitrogen (Side from drop): 0; Nitrogen (After blade): 0,"# Recommendation for Next Experiment to Maximize Modulus

Based on the three previous experiments, I can identify trends that suggest how to maximize the elastic modulus:

## Analysis of Previous Results:
- Experiment #12: 10.0% concentration, no heating, 2 days rest, 56% RH → 39.59 bar modulus
- Experiment #18: 13.0% concentration, 50°C heating, 1 day rest, 96% RH → 65.49 bar modulus
- Experiment #15: 11.63% concentration, 50°C heating, 0 days rest, 69% RH → 91.0 bar modulus

## Key Observations:
1. Heating appears beneficial (both experiments with heating had higher modulus)
2. Higher humidity correlates with higher modulus (up to a point)
3. Shorter rest time may be beneficial (best result had 0 days rest)
4. Concentration shows a non-linear relationship (11.63% gave better results than 10% or 13%)

## Recommended Next Experiment:
- **Concentration**: 12.0% (optimizing around the best result of 11.63%)
- **Heating**: Yes (heating block temperature: 50°C)
- **Mixed**: Yes (by robot)
- **Rest time**: 0 days (use immediately)
- **Coupon-to-Bath Wait Time**: 0.0 minutes
- **Relative Humidity**: 75% (exploring slightly higher than the best result)
- **Nitrogen (Side from drop)**: No
- **Nitrogen (After blade)**: No
- **Auto**: Yes (fully automated process)

This experiment builds on the successful parameters from Experiment #15 while making targeted adjustments to potentially further increase the elastic modulus.",64.29918271351211,296.35081017123304,Continuing
4,64,Index: 14; Auto: True; Heating: True; Concentration: 11.63; Heating Block Temperature: 50; Mixed: True; Rest Time (days): 0; Coupon-to-Bath Wait Time (min): 0.0; Relative Humidity: 69; Nitrogen (Side from drop): 0; Nitrogen (After blade): 0,"# Recommendation for Next Experiment to Maximize Modulus

Based on the provided experimental data, I'll recommend parameters for the next experiment to maximize the elastic modulus.

## Analysis of Previous Results:
- Experiment #12: 10.0% concentration, no heating, 2 days rest, 56% RH → 39.59 bar modulus
- Experiment #18: 13.0% concentration, 50°C heating, 1 day rest, 96% RH → 65.49 bar modulus
- Experiment #15: 11.63% concentration, 50°C heating, 0 days rest, 69% RH → 91.0 bar modulus (highest)
- Experiment #16: 11.63% concentration, 50°C heating, 1 day rest, 53% RH → 64.3 bar modulus

## Key Observations:
1. Heating at 50°C appears beneficial for higher modulus
2. Higher humidity (69%) combined with no rest time produced the highest modulus
3. Concentration around 11-13% seems optimal
4. Immediate immersion (0 min wait time) was used in all experiments

## Recommended Next Experiment:
- **Auto**: Yes (fully automated)
- **Heating**: Yes
- **Concentration**: 12.5% (slightly higher than the best result)
- **Heating block temperature**: 55°C (slightly higher to explore temperature effect)
- **Mixed**: Yes (robot-mixed)
- **Rest time**: 0 days (no rest time, as this produced the best result)
- **Coupon-to-Bath Wait Time**: 0.0 minutes (immediate immersion)
- **Relative Humidity**: 75% (exploring slightly higher than the best result)
- **Nitrogen (Side from drop)**: No
- **Nitrogen (After blade)**: No

This experiment builds on the successful parameters from Experiment #15 while making strategic adjustments to potentially further improve the elastic modulus.",95.81586876001889,296.35081017123304,Continuing
5,26,Index: 21; Auto: True; Heating: False; Concentration: 12.0; Heating Block Temperature: 25; Mixed: True; Rest Time (days): 1; Coupon-to-Bath Wait Time (min): 0.0; Relative Humidity: 49; Nitrogen (Side from drop): 0; Nitrogen (After blade): 0,"# Recommendation for Next Experiment to Maximize Modulus

Based on the previous experimental data, I recommend the following parameters for the next experiment to maximize the elastic modulus:

## Recommended Experimental Parameters
- **Auto**: Yes (fully automated synthesis)
- **Heating**: Yes
- **Concentration**: 12.0% polysulfone
- **Heating block temperature**: 55°C
- **Mixed**: Yes (robot-mixed)
- **Rest time**: 0 days
- **Coupon-to-Bath Wait Time**: 0.0 minutes
- **Relative Humidity**: 70%
- **Nitrogen (Side from drop)**: No
- **Nitrogen (After blade)**: No

## Rationale
1. The highest modulus values (95.82 and 91.0 bar) were observed in experiments with:
   - 11.63% polymer concentration
   - Heated mixing at 50°C
   - 0 days rest time
   - 69% relative humidity
   - No nitrogen flow
   - Immediate immersion (0 min wait time)

2. I'm recommending a slight increase in polymer concentration (to 12.0%) and heating temperature (to 55°C) to explore if these parameters can further enhance the modulus while maintaining other conditions that have proven successful.

3. The 0 days rest time appears beneficial for higher modulus compared to experiments with 1-2 days rest time.

4. High humidity (around 69-70%) seems to correlate with higher modulus values in the successful experiments.

This recommendation aims to build upon the most successful previous experiments while making targeted adjustments to potentially further optimize the elastic modulus.",42.736240369816734,296.35081017123304,Continuing
6,54,Index: 50; Auto: True; Heating: False; Concentration: 17.0; Heating Block Temperature: 25; Mixed: False; Rest Time (days): 0; Coupon-to-Bath Wait Time (min): 0.17; Relative Humidity: 70; Nitrogen (Side from drop): 0; Nitrogen (After blade): 1,"# Recommendation for Next Experiment to Maximize Modulus

Based on the previous experimental data, I can identify several trends that appear to influence the elastic modulus of the membranes:

1. The highest modulus values (95.82 and 91.0 bar) were observed in experiments with:
   - 11.63% polymer concentration
   - Heated mixing at 50°C
   - 0 days rest time
   - 69% relative humidity
   - No nitrogen flow

2. Lower modulus values were observed with:
   - Lower polymer concentrations (10%)
   - No heating during mixing
   - Longer rest times (2 days)

## Recommended Next Experiment Parameters:

- **Auto**: Yes (automated synthesis)
- **Heating**: Yes
- **Concentration**: 13.0% (slightly higher than previous best results)
- **Heating block temperature**: 55°C (slightly higher than previous best results)
- **Mixed**: Yes (robot-mixed)
- **Rest time**: 0 days (immediate use after preparation)
- **Coupon-to-Bath Wait Time**: 0.0 minutes
- **Relative Humidity**: 70% (similar to conditions that produced high modulus)
- **Nitrogen (Side from drop)**: No
- **Nitrogen (After blade)**: No

This recommendation aims to optimize the modulus by building on the conditions that produced the highest values in previous experiments while slightly increasing the polymer concentration and heating temperature to explore if these parameters can further enhance the mechanical properties.",197.8404462303588,296.35081017123304,Continuing
7,55,Index: 51; Auto: True; Heating: False; Concentration: 17.0; Heating Block Temperature: 25; Mixed: False; Rest Time (days): 0; Coupon-to-Bath Wait Time (min): 1.0; Relative Humidity: 70; Nitrogen (Side from drop): 0; Nitrogen (After blade): 1,"# Recommendation for Next Experiment to Maximize Modulus

Based on the prior observations, I recommend the following experimental parameters to maximize the elastic modulus:

## Recommended Experiment Parameters
- **Synthesis Method**: Automated (Yes)
- **Polymer Concentration**: 18.0% polysulfone
- **Heating**: Yes
- **Heating Block Temperature**: 50°C
- **Mixed**: No (use premixed solution)
- **Rest Time**: 0 days
- **Coupon-to-Bath Wait Time**: 0.17 minutes (10.2 seconds)
- **Relative Humidity**: 70%
- **Nitrogen (Side from drop)**: No
- **Nitrogen (After blade)**: Yes

## Rationale
1. The highest modulus (197.84 bar) was observed in Experiment #50, which used a high polymer concentration (17%), premixed solution, no rest time, brief wait time before bath immersion, and nitrogen flow after blade casting.

2. I've increased the polymer concentration slightly to 18% as higher concentrations appear to correlate with higher modulus values.

3. I've added heating (50°C) which was beneficial in experiments #14 and #15 that showed high modulus values.

4. The combination of premixed solution, immediate use (0 days rest), and nitrogen flow after blade casting appears to be optimal based on the highest performing experiment.

5. The brief wait time (0.17 min) before bath immersion appears to be better than immediate immersion for maximizing modulus.

This recommendation aims to combine the most favorable conditions from the previous experiments to maximize the elastic modulus of the membrane.",168.33383829683325,296.35081017123304,Continuing
8,59,Index: 55; Auto: True; Heating: False; Concentration: 17.0; Heating Block Temperature: 25; Mixed: False; Rest Time (days): 0; Coupon-to-Bath Wait Time (min): 10.0; Relative Humidity: 68; Nitrogen (Side from drop): 0; Nitrogen (After blade): 1,"# Recommendation for Next Experiment to Maximize Modulus

Based on the prior observations, I recommend the following experimental parameters to maximize the elastic modulus:

## Recommended Experiment Parameters
- **Auto**: Yes (fully automated synthesis)
- **Polymer Concentration**: 17.0% (highest concentration tested, which showed best results)
- **Heating**: No (ambient temperature of 25°C)
- **Mixed**: No (use premixed solution)
- **Rest time**: 0 days (use immediately after preparation)
- **Coupon-to-Bath Wait Time**: 0.5 minutes (between the 0.17 and 1.0 minutes that showed high modulus)
- **Relative Humidity**: 70% (high humidity appears beneficial when controlled with nitrogen)
- **Nitrogen (Side from drop)**: No
- **Nitrogen (After blade)**: Yes (critical for controlling humidity exposure)
- **Heating block temperature**: 25°C (ambient)

## Rationale
The highest modulus values (197.84 and 168.33 bar) were observed in experiments #50 and #51, which shared several key parameters: high polymer concentration (17%), premixed solution, immediate use (0 days rest), high humidity (70%), and nitrogen flow after blade casting. The main difference was the wait time before bath immersion (0.17 vs 1.0 minutes). I recommend testing an intermediate wait time of 0.5 minutes to potentially optimize this parameter while maintaining the other conditions that led to high modulus values.",219.61643412334288,296.35081017123304,Continuing
9,60,Index: 56; Auto: True; Heating: False; Concentration: 17.0; Heating Block Temperature: 25; Mixed: False; Rest Time (days): 0; Coupon-to-Bath Wait Time (min): 10.0; Relative Humidity: 58; Nitrogen (Side from drop): 0; Nitrogen (After blade): 1,"# Recommendation for Next Experiment to Maximize Modulus

Based on the prior observations, I recommend the following experimental parameters to maximize the elastic modulus:

## Recommended Experiment Parameters
- **Polymer Concentration**: 17.0% (highest concentration tested, which consistently produced higher modulus values)
- **Heating**: No (ambient temperature of 25°C)
- **Mixed**: No (use premixed solution)
- **Rest time**: 0 days (use immediately after preparation)
- **Coupon-to-Bath Wait Time**: 10.0 minutes (the longest wait time tested, which produced the highest modulus)
- **Relative Humidity**: ~70% (high humidity appears beneficial when combined with nitrogen flow)
- **Nitrogen (Side from drop)**: No
- **Nitrogen (After blade)**: Yes (apply nitrogen flow after blade casting)
- **Auto**: Yes (use fully automated process)

## Rationale
1. The highest modulus values (197.84, 168.33, and 219.62 bar) were all achieved with 17% polymer concentration.
2. Experiment #55 with the longest wait time (10 minutes) produced the highest modulus (219.62 bar).
3. Using nitrogen flow after blade casting appears to significantly improve modulus, especially with higher polymer concentrations.
4. Premixed solutions without heating performed better than heated solutions in the highest-performing experiments.
5. Immediate use of the solution (0 days rest time) was consistent across all high-modulus experiments.

This parameter set combines the conditions that produced the highest modulus values in the previous experiments, particularly focusing on the conditions from Experiment #55 which achieved 219.62 bar.",272.2240045816517,296.35081017123304,Continuing
10,41,Index: 30; Auto: True; Heating: False; Concentration: 16.0; Heating Block Temperature: 25; Mixed: True; Rest Time (days): 1; Coupon-to-Bath Wait Time (min): 0.0; Relative Humidity: 54; Nitrogen (Side from drop): 1; Nitrogen (After blade): 0,"# Recommendation for Next Experiment to Maximize Modulus

Based on the prior observations, I recommend the following experimental parameters to maximize the elastic modulus:

## Recommended Experimental Parameters
- **Concentration**: 17.0% polysulfone (highest concentration tested shows strong correlation with higher modulus)
- **Heating**: No (ambient temperature of 25°C)
- **Mixed**: No (use premixed solution)
- **Rest time**: 0 days (use immediately after preparation)
- **Coupon-to-Bath Wait Time**: 10.0 minutes (longer wait times consistently produced higher modulus values)
- **Relative Humidity**: 60% (moderate humidity in the range that produced good results)
- **Nitrogen (Side from drop)**: No
- **Nitrogen (After blade)**: Yes (apply laminar nitrogen flow after blade casting)
- **Auto**: Yes (use fully automated process)

## Rationale
1. The highest modulus values (219.62 and 272.22 bar) were observed with 17% polymer concentration and 10-minute wait times
2. Premixed solutions without heating consistently performed better than heated solutions
3. Using the solution immediately (0 days rest time) appears optimal
4. Nitrogen flow after blade casting but not during side drop appears to be beneficial
5. Moderate humidity (58-70%) combined with nitrogen flow after blade casting produced the best results

This parameter set builds on the successful conditions from experiments #55 and #56 while maintaining all parameters within the established ranges.",220.5104016857166,296.35081017123304,Continuing
11,57,Index: 53; Auto: True; Heating: False; Concentration: 17.0; Heating Block Temperature: 25; Mixed: False; Rest Time (days): 0; Coupon-to-Bath Wait Time (min): 10.0; Relative Humidity: 68; Nitrogen (Side from drop): 0; Nitrogen (After blade): 0,"Based on the experimental data provided, I'll recommend the next experiment to maximize the elastic modulus of the membrane.

# Recommended Next Experiment

## Experimental Parameters:
- **Polymer Concentration**: 18.0% polysulfone
- **Heating**: No (ambient temperature of 25°C)
- **Mixed**: No (use premixed solution)
- **Rest time**: 0 days (use immediately)
- **Coupon-to-Bath Wait Time**: 10.0 minutes
- **Relative Humidity**: 55-60%
- **Nitrogen (Side from drop)**: No
- **Nitrogen (After blade)**: Yes

## Rationale:
1. The highest modulus values (219.62, 272.22 bar) were observed with 17% polymer concentration and 10-minute wait times before bath immersion.
2. Increasing the polymer concentration slightly to 18% may further enhance the modulus by creating a denser polymer matrix.
3. Premixed solutions without heating consistently produced higher modulus values.
4. Zero rest time appears optimal for maximizing modulus.
5. The extended wait time (10 minutes) before bath immersion allows for partial solvent evaporation, which appears to significantly improve mechanical properties.
6. Applying nitrogen flow after blade casting but not during drop casting has shown the best results.
7. A moderate relative humidity (55-60%) appears to be optimal based on experiment #56, which produced the highest modulus (272.22 bar).

This experiment builds upon the conditions that have demonstrated the highest modulus values while making a strategic increase in polymer concentration to potentially achieve even higher mechanical properties.",296.35081017123304,296.35081017123304,Max modulus reached

File: llm_experiment_membrane_modulus_trajectory_report_seed42_run3.csv
Iteration,Experiment Index,Experiment Parameters,Suggested Parameters,Observed Elastic Modulus,Max Modulus in Dataset,Stopping Reason
0,14,Initial Selection,N/A,39.58562154046682,296.35081017123304,Initial selection
1,15,Index: 13; Auto: True; Heating: False; Concentration: 10.0; Heating Block Temperature: 25; Mixed: True; Rest Time (days): 3; Coupon-to-Bath Wait Time (min): 0.0; Relative Humidity: 55; Nitrogen (Side from drop): 0; Nitrogen (After blade): 0,"# Recommendation for Next Experiment to Maximize Modulus

Based on the single data point provided (Experiment ID 12), I'll recommend parameters for the next experiment aimed at maximizing the elastic modulus of the membrane.

## Recommended Parameters for Next Experiment

- **Synthesis Method**: Automated (Auto: Yes)
- **Polymer Concentration**: 15.0% polysulfone (increased from 10.0%)
- **Heating**: Yes
- **Heating Block Temperature**: 60°C
- **Mixed**: Yes (robot-mixed)
- **Rest Time**: 1 day (reduced from 2 days)
- **Coupon-to-Bath Wait Time**: 2.0 minutes (increased from 0.0 min)
- **Relative Humidity**: 40% (reduced from 56%)
- **Nitrogen (Side from drop)**: Yes
- **Nitrogen (After blade)**: Yes

## Rationale

1. **Increased Polymer Concentration** (15% vs 10%): Higher polymer concentration typically leads to denser membrane structures with improved mechanical properties, including elastic modulus.

2. **Added Heating**: Heating during solution preparation can improve polymer dissolution and distribution, potentially leading to more uniform membrane structures with better mechanical properties.

3. **Reduced Rest Time** (1 day vs 2 days): A shorter rest time may reduce the chance of polymer aggregation while still allowing adequate dissolution.

4. **Added Wait Time Before Bath Immersion** (2.0 min): This controlled delay allows partial solvent evaporation, which can create a denser skin layer and potentially increase modulus.

5. **Lower Relative Humidity** (40% vs 56%): Lower humidity can control the rate of phase separation, potentially leading to stronger membrane structures.

6. **Added Nitrogen Flow**: Nitrogen flow during and after casting can help control the phase separation process by creating a more controlled atmosphere above the casting solution.

This recommendation aims to systematically explore parameters that could increase membrane modulus based on general principles of membrane formation via NIPS.",48.22854697312115,296.35081017123304,Continuing
2,35,Index: 29; Auto: True; Heating: False; Concentration: 14.0; Heating Block Temperature: 25; Mixed: True; Rest Time (days): 1; Coupon-to-Bath Wait Time (min): 0.0; Relative Humidity: 54; Nitrogen (Side from drop): 1; Nitrogen (After blade): 0,"# Recommendation for Next Experiment to Maximize Modulus

Based on the two prior experiments, I recommend the following parameters for the next experiment to maximize the elastic modulus:

## Recommended Experiment Parameters
- **Synthesis Method**: Automated robotic system (Auto: Yes)
- **Polymer Concentration**: 15% polysulfone (increased from 10%)
- **Solution Preparation**: 
  - Automatically mixed by robotic system (Mixed: Yes)
  - Apply heating during mixing (Heating: Yes)
  - Heating block temperature: 40°C
  - Solution rest time: 3 days (maintained from Experiment 13)

## Casting Conditions
- **Environmental Conditions**: 55% relative humidity (maintained from Experiment 13)
- **Casting Process**:
  - Automated blade casting
  - Coupon-to-Bath Wait Time: 1 minute (slight increase from 0 minutes)
  - Apply nitrogen flow after blade casting (Nitrogen (After blade): Yes)
  - No nitrogen flow from side during drop (Nitrogen (Side from drop): No)

## Rationale
1. Increasing polymer concentration from 10% to 15% should create a denser polymer matrix, potentially increasing mechanical strength and modulus.
2. Adding heating during mixing should improve polymer dissolution and solution homogeneity.
3. Maintaining the 3-day rest time from Experiment 13, which showed higher modulus than Experiment 12's 2-day rest.
4. Adding a short 1-minute wait time before bath immersion may allow for partial solvent evaporation, potentially creating a denser skin layer.
5. Adding nitrogen flow after blade casting may help control the initial phase separation process.

This recommendation aims to build upon the conditions that produced the higher modulus in Experiment 13 while introducing controlled modifications to potentially further enhance mechanical properties.",207.09310351510177,296.35081017123304,Continuing
3,41,Index: 30; Auto: True; Heating: False; Concentration: 16.0; Heating Block Temperature: 25; Mixed: True; Rest Time (days): 1; Coupon-to-Bath Wait Time (min): 0.0; Relative Humidity: 54; Nitrogen (Side from drop): 1; Nitrogen (After blade): 0,"# Recommendation for Next Experiment to Maximize Modulus

Based on the three prior experiments, I recommend the following parameters for the next experiment to maximize the elastic modulus:

## Recommended Experiment Parameters
- **Synthesis Method**: Automated (Yes)
- **Polymer Concentration**: 16.0%
- **Heating**: No (ambient temperature of 25°C)
- **Mixed**: Yes (automatically mixed by robotic system)
- **Rest time**: 1 day
- **Coupon-to-Bath Wait Time**: 0.0 minutes
- **Relative Humidity**: 54%
- **Nitrogen (Side from drop)**: Yes
- **Nitrogen (After blade)**: No

## Rationale
1. The highest modulus (207.09 bar) was observed in Experiment #29, which used 14% polymer concentration and nitrogen flow during drop-casting.
2. Increasing the polymer concentration from 14% to 16% may further enhance the modulus, as higher polymer concentrations typically yield stronger membranes.
3. A short rest time (1 day) appears optimal based on Experiment #29's superior results.
4. Maintaining the successful parameters from Experiment #29: immediate immersion in the non-solvent bath, nitrogen flow during drop-casting, and relative humidity around 54%.
5. The automated process provides better reproducibility and precision in membrane formation.

This recommendation aims to build upon the most successful experiment while making a strategic adjustment to polymer concentration to potentially achieve even higher modulus values.",220.5104016857166,296.35081017123304,Continuing
4,34,Index: 22; Auto: True; Heating: False; Concentration: 14.0; Heating Block Temperature: 25; Mixed: True; Rest Time (days): 1; Coupon-to-Bath Wait Time (min): 0.0; Relative Humidity: 49; Nitrogen (Side from drop): 0; Nitrogen (After blade): 0,"# Recommendation for Next Experiment to Maximize Modulus

Based on the prior observations, I can identify several trends that appear to influence the elastic modulus of the membranes:

1. **Polymer concentration**: Higher concentrations (14-16%) yielded significantly higher modulus values compared to 10% concentration
2. **Nitrogen flow during drop-casting**: Experiments with nitrogen flow from the side during drop-casting (Exp #29, #30) showed much higher modulus values
3. **Rest time**: 1 day rest time appears optimal in the high-performing experiments

For the next experiment, I recommend the following parameters to maximize modulus:

## Recommended Experiment Parameters
- **Synthesis Method**: Automated (Auto: Yes)
- **Polymer Concentration**: 18.0% (increasing from the previous high of 16%)
- **Heating**: No (maintain at ambient temperature of 25°C)
- **Mixed**: Yes (use robotic mixing)
- **Rest time**: 1 day
- **Coupon-to-Bath Wait Time**: 0.0 minutes (immediate immersion)
- **Relative Humidity**: 54% (maintain the level from high-performing experiments)
- **Nitrogen (Side from drop)**: Yes (apply during drop-casting)
- **Nitrogen (After blade)**: No

This recommendation builds on the successful conditions from experiments #29 and #30 while increasing the polymer concentration to potentially further enhance the modulus. The immediate immersion in the non-solvent bath and the use of nitrogen flow during drop-casting appear to be critical factors for achieving high modulus values.",88.47667256854467,296.35081017123304,Continuing
5,39,Index: 71; Auto: True; Heating: False; Concentration: 15.0; Heating Block Temperature: 25; Mixed: True; Rest Time (days): 1; Coupon-to-Bath Wait Time (min): 0.0; Relative Humidity: 50; Nitrogen (Side from drop): 0; Nitrogen (After blade): 0,"# Recommendation for Next Experiment to Maximize Modulus

Based on the previous experimental data, I recommend the following parameters for the next experiment to maximize the elastic modulus:

## Recommended Experiment Parameters
- **Synthesis Method**: Automated (Yes)
- **Polymer Concentration**: 18.0%
- **Heating**: No (ambient temperature of 25°C)
- **Mixed**: Yes (automatically mixed by robotic system)
- **Rest time**: 1 day
- **Coupon-to-Bath Wait Time**: 0.0 minutes
- **Relative Humidity**: 50%
- **Nitrogen (Side from drop)**: Yes
- **Nitrogen (After blade)**: No

## Rationale
1. The highest modulus values (207.09 and 220.51 bar) were observed with higher polymer concentrations (14% and 16% respectively).
2. Both high-performing experiments used 1 day rest time, suggesting optimal dissolution without excessive aging.
3. Nitrogen flow during drop-casting appears beneficial (used in both high-modulus experiments).
4. Immediate immersion in the non-solvent bath (0.0 min wait time) was consistent across all experiments.
5. A moderate relative humidity (~50-54%) appears optimal.
6. Increasing the polymer concentration to 18% may further enhance the modulus based on the positive trend observed between concentration and modulus.

This recommendation aims to build upon the successful conditions while pushing the polymer concentration higher to potentially achieve even greater mechanical properties.",140.76871335709305,296.35081017123304,Continuing
6,26,Index: 21; Auto: True; Heating: False; Concentration: 12.0; Heating Block Temperature: 25; Mixed: True; Rest Time (days): 1; Coupon-to-Bath Wait Time (min): 0.0; Relative Humidity: 49; Nitrogen (Side from drop): 0; Nitrogen (After blade): 0,"# Recommendation for Next Experiment to Maximize Modulus

Based on the previous experimental data, I can identify several trends that correlate with higher elastic modulus values:

1. **Polymer Concentration**: Higher concentrations (14-16%) yielded significantly higher modulus values compared to 10% concentration
2. **Rest Time**: 1 day rest time appears optimal (used in all high-modulus experiments)
3. **Nitrogen Flow**: Applying nitrogen from the side during drop-casting appears beneficial (experiments 29 and 30)
4. **Relative Humidity**: Moderate humidity (49-54%) seems preferable

## Recommended Next Experiment Parameters:

- **Auto**: Yes (automated synthesis)
- **Heating**: No (ambient temperature of 25°C)
- **Concentration**: 18.0% (increasing from the previous maximum of 16% to explore higher concentration)
- **Heating block temperature**: 25°C (ambient)
- **Mixed**: Yes (robot-mixed)
- **Rest time**: 1 day
- **Coupon-to-Bath Wait Time**: 0.0 min (immediate immersion)
- **Relative Humidity**: 52% (within the optimal range observed)
- **Nitrogen (Side from drop)**: Yes (beneficial in previous high-modulus experiments)
- **Nitrogen (After blade)**: No (not necessary based on previous results)

This experiment pushes the polymer concentration higher while maintaining the other parameters that have been associated with higher modulus values in previous experiments.",42.736240369816734,296.35081017123304,Continuing
7,16,Index: 20; Auto: True; Heating: False; Concentration: 10.0; Heating Block Temperature: 25; Mixed: True; Rest Time (days): 1; Coupon-to-Bath Wait Time (min): 0.0; Relative Humidity: 58; Nitrogen (Side from drop): 0; Nitrogen (After blade): 0,"# Recommendation for Next Experiment to Maximize Modulus

Based on the prior experimental observations, I recommend the following parameters for the next experiment to maximize the elastic modulus:

## Recommended Experiment Parameters
- **Synthesis Method**: Automated (Yes)
- **Polymer Concentration**: 18.0%
- **Heating**: No (ambient temperature of 25°C)
- **Mixed**: Yes (automatically mixed by robotic system)
- **Rest time**: 1 day
- **Coupon-to-Bath Wait Time**: 0.0 minutes
- **Relative Humidity**: 54%
- **Nitrogen (Side from drop)**: Yes
- **Nitrogen (After blade)**: No

## Rationale
1. The highest modulus values (220.51 and 207.09 bar) were observed with higher polymer concentrations (16% and 14% respectively).
2. Both high-performing experiments used 1 day rest time rather than longer periods.
3. Nitrogen flow from the side during drop casting appears beneficial (present in the two highest modulus experiments).
4. Immediate immersion in the NIPS bath (0.0 min wait time) was consistent across all experiments.
5. A relative humidity around 54% appears optimal based on the best-performing experiments.
6. Increasing the polymer concentration to 18% (slightly higher than the best experiment at 16%) may further improve the modulus while staying within typical processing ranges.
7. Room temperature processing without heating was used in all successful experiments.

This recommendation aims to build upon the conditions that yielded the highest modulus values while pushing the polymer concentration slightly higher to potentially achieve even better mechanical properties.",28.08588319590436,296.35081017123304,Continuing
8,40,Index: 23; Auto: True; Heating: False; Concentration: 16.0; Heating Block Temperature: 25; Mixed: True; Rest Time (days): 1; Coupon-to-Bath Wait Time (min): 0.0; Relative Humidity: 49; Nitrogen (Side from drop): 0; Nitrogen (After blade): 0,"# Recommendation for Next Experiment to Maximize Modulus

Based on the experimental data provided, I can identify several trends that correlate with higher elastic modulus values:

1. **Polymer Concentration**: Higher concentrations (14-16%) yielded significantly higher modulus values compared to lower concentrations (10-12%)
2. **Nitrogen Flow**: Experiments with nitrogen flow from the side during drop casting (Exps #29, #30) showed the highest modulus values
3. **Relative Humidity**: Moderate humidity levels (49-54%) appear more favorable than higher humidity (>55%)

## Recommended Next Experiment Parameters:

- **Synthesis Method**: Automated (Yes)
- **Polymer Concentration**: 18.0% (increasing from the previous maximum of 16%)
- **Heating**: No (all successful high-modulus experiments used no heating)
- **Heating Block Temperature**: 25°C (ambient)
- **Mixed**: Yes (automated mixing)
- **Rest Time**: 1 day (consistent with high-performing experiments)
- **Coupon-to-Bath Wait Time**: 0.0 min (immediate immersion)
- **Relative Humidity**: 50% (within the optimal range observed)
- **Nitrogen (Side from drop)**: Yes (present in highest modulus experiments)
- **Nitrogen (After blade)**: No (not necessary based on previous results)

This recommendation pushes the polymer concentration higher while maintaining the other parameters that correlated with high modulus values. The data suggests that higher polymer concentration is the most significant factor for increasing modulus, with the highest value (220.51 bar) coming from the 16% concentration experiment.",162.77817832797786,296.35081017123304,Continuing
9,63,Index: 72; Auto: True; Heating: False; Concentration: 17.0; Heating Block Temperature: 25; Mixed: False; Rest Time (days): 1; Coupon-to-Bath Wait Time (min): 0.0; Relative Humidity: 50; Nitrogen (Side from drop): 0; Nitrogen (After blade): 0,"# Recommendation for Next Experiment to Maximize Modulus

Based on the experimental data provided, I can identify several trends that correlate with higher elastic modulus values:

1. **Polymer concentration**: Higher concentrations (14-16%) consistently yield higher modulus values compared to lower concentrations (10-12%)
2. **Rest time**: 1 day appears optimal across the highest-performing experiments
3. **Relative humidity**: The best results occur in the 49-54% range
4. **Nitrogen flow**: Applying nitrogen from the side during drop-casting appears beneficial (as seen in experiments #29 and #30)

## Recommended Next Experiment Parameters:

- **Auto**: Yes (automated synthesis)
- **Heating**: No (room temperature 25°C)
- **Concentration**: 18.0% (increasing from the previous maximum of 16%)
- **Heating block temperature**: 25°C (ambient)
- **Mixed**: Yes (robot-mixed)
- **Rest time**: 1 day
- **Coupon-to-Bath Wait Time**: 0.0 minutes
- **Relative Humidity**: 50%
- **Nitrogen (Side from drop)**: Yes
- **Nitrogen (After blade)**: No

## Rationale:
This recommendation builds on the highest-performing experiments (#29 and #30) by further increasing the polymer concentration to 18%, which appears to be the most significant factor affecting modulus. The 1-day rest time is maintained as it consistently appears in high-performing samples. The relative humidity is set at 50%, within the optimal range observed. Nitrogen flow during drop-casting is included as it appears in the two highest-modulus experiments, while maintaining immediate immersion in the NIPS bath.",228.4671903908735,296.35081017123304,Continuing
10,66,Index: 16; Auto: True; Heating: True; Concentration: 11.63; Heating Block Temperature: 50; Mixed: True; Rest Time (days): 1; Coupon-to-Bath Wait Time (min): 0.0; Relative Humidity: 53; Nitrogen (Side from drop): 0; Nitrogen (After blade): 0,"# Recommendation for Next Experiment to Maximize Modulus

Based on the prior observations, I recommend the following experimental parameters to maximize the elastic modulus:

## Recommended Experiment Parameters
- **Auto**: Yes (automated synthesis)
- **Heating**: No (ambient temperature of 25°C)
- **Concentration**: 18.0% polysulfone
- **Heating block temperature**: 25°C (ambient)
- **Mixed**: No (manually premixed solution)
- **Rest time**: 1 day
- **Coupon-to-Bath Wait Time**: 0.0 minutes
- **Relative Humidity**: 50%
- **Nitrogen (Side from drop)**: Yes
- **Nitrogen (After blade)**: No

## Rationale
1. **Concentration**: The data shows a clear trend that higher polymer concentrations lead to higher modulus values. The highest modulus (228.47 bar) was observed with 17% concentration. Increasing to 18% should further improve modulus.

2. **Manual premixing**: Experiment #72 with the highest modulus (228.47 bar) used manual premixing rather than robotic mixing.

3. **Rest time**: 1 day rest time consistently appears in experiments with higher modulus values.

4. **Nitrogen flow during drop casting**: Experiments #29 and #30 with nitrogen flow during drop casting showed significantly higher modulus values (207.09 and 220.51 bar).

5. **Relative humidity**: A moderate humidity around 50% appears optimal based on the highest performing experiments.

6. **Immediate immersion**: All high-performing experiments used immediate immersion (0.0 min wait time).

This parameter combination builds upon the conditions that produced the highest modulus values while pushing the concentration slightly higher to potentially achieve even better performance.",64.29918271351211,296.35081017123304,Continuing
11,55,Index: 51; Auto: True; Heating: False; Concentration: 17.0; Heating Block Temperature: 25; Mixed: False; Rest Time (days): 0; Coupon-to-Bath Wait Time (min): 1.0; Relative Humidity: 70; Nitrogen (Side from drop): 0; Nitrogen (After blade): 1,"# Recommendation for Next Experiment to Maximize Modulus

Based on the prior experimental data, I can identify several trends that correlate with higher elastic modulus values:

1. **Polymer concentration**: Higher concentrations (15-17%) consistently yield higher modulus values
2. **No heating**: Room temperature mixing appears optimal
3. **Rest time**: 1 day rest time is associated with the best results
4. **Immediate immersion**: 0 minute wait time is consistent across high-performing samples
5. **Relative humidity**: Around 50-54% seems optimal
6. **Nitrogen flow**: Nitrogen flow during drop casting appears beneficial in some high-modulus cases

The highest modulus value (228.47 bar) was achieved with experiment #72, which used:
- 17.0% polymer concentration
- Manual premixing (not robot-mixed)
- 1 day rest time
- 0 min wait time
- 50% relative humidity
- No nitrogen flow

## Recommended Next Experiment:

- **Auto**: Yes (automated synthesis)
- **Heating**: No (room temperature 25°C)
- **Concentration**: 18.0% (slightly higher than previous best)
- **Heating block temperature**: N/A (no heating)
- **Mixed**: No (manually premixed solution)
- **Rest time**: 1 day
- **Coupon-to-Bath Wait Time**: 0.0 min
- **Relative Humidity**: 50%
- **Nitrogen (Side from drop)**: Yes (to control humidity during drop casting)
- **Nitrogen (After blade)**: No

This experiment builds on the highest-performing conditions while slightly increasing the polymer concentration to potentially further enhance the modulus, and adds nitrogen flow during drop casting which showed benefits in other high-modulus experiments.",168.33383829683325,296.35081017123304,Continuing
12,68,Index: 18; Auto: True; Heating: True; Concentration: 13.0; Heating Block Temperature: 50; Mixed: True; Rest Time (days): 1; Coupon-to-Bath Wait Time (min): 0.0; Relative Humidity: 96; Nitrogen (Side from drop): 0; Nitrogen (After blade): 0,"# Recommendation for Next Experiment to Maximize Modulus

Based on the prior experimental data, I recommend the following parameters for the next experiment to maximize the elastic modulus:

## Recommended Experiment Parameters
- **Auto**: Yes (automated synthesis)
- **Heating**: No (ambient temperature of 25°C)
- **Concentration**: 18.0% polysulfone
- **Heating block temperature**: 25°C (ambient)
- **Mixed**: No (manually premixed)
- **Rest time**: 1 day
- **Coupon-to-Bath Wait Time**: 0.0 minutes
- **Relative Humidity**: 50%
- **Nitrogen (Side from drop)**: No
- **Nitrogen (After blade)**: No

## Rationale
1. **Concentration**: The highest modulus values (228.47, 220.51, 207.09 bar) were observed with higher polymer concentrations (17%, 16%, 14%). Increasing to 18% may further improve modulus while staying within processable limits.

2. **Manual premixing**: Experiment #72 with the highest modulus (228.47 bar) used manual premixing rather than robotic mixing.

3. **Rest time**: Consistent 1-day rest period appears optimal across high-performing experiments.

4. **No heating**: All high-modulus experiments were conducted without heating.

5. **Immediate immersion**: 0-minute wait time was used in most high-performing experiments.

6. **Moderate humidity**: 50% relative humidity appears to be in the optimal range.

7. **No nitrogen flow**: While some experiments used nitrogen during drop casting, the highest modulus experiment (#72) used no nitrogen at either stage.

This recommendation builds on the observed trends while pushing slightly beyond the tested parameter space (18% concentration) to potentially achieve even higher modulus values.",65.48719407925006,296.35081017123304,Continuing
13,60,Index: 56; Auto: True; Heating: False; Concentration: 17.0; Heating Block Temperature: 25; Mixed: False; Rest Time (days): 0; Coupon-to-Bath Wait Time (min): 10.0; Relative Humidity: 58; Nitrogen (Side from drop): 0; Nitrogen (After blade): 1,"# Recommendation for Next Experiment to Maximize Modulus

Based on the experimental data provided, I'll recommend parameters for the next experiment to maximize the elastic modulus.

## Analysis of Previous Results
The highest modulus values were observed in:
- Experiment #72: 228.47 bar (17.0% concentration, manually premixed, 1 day rest, 50% RH, no nitrogen)
- Experiment #30: 220.51 bar (16.0% concentration, robot-mixed, 1 day rest, 54% RH, nitrogen during drop)
- Experiment #29: 207.09 bar (14.0% concentration, robot-mixed, 1 day rest, 54% RH, nitrogen during drop)

## Key Trends
1. Higher polymer concentrations (15-17%) consistently yield higher modulus values
2. 1 day rest time appears optimal
3. Moderate humidity (49-54%) seems favorable
4. Nitrogen flow during drop-casting appears beneficial for some high-performing samples
5. Immediate immersion (0 min wait time) is common in high-performing samples

## Recommended Next Experiment
- **Auto**: Yes (automated synthesis)
- **Heating**: No (ambient temperature)
- **Concentration**: 18.0% (pushing slightly higher than previous best)
- **Heating block temperature**: 25°C (ambient)
- **Mixed**: No (manually premixed, as in experiment #72)
- **Rest time**: 1 day
- **Coupon-to-Bath Wait Time**: 0.0 min
- **Relative Humidity**: 50%
- **Nitrogen (Side from drop)**: Yes (to control humidity during drop-casting)
- **Nitrogen (After blade)**: No

This experiment combines the most promising parameters from the highest-performing experiments while slightly increasing the concentration to potentially achieve even higher modulus values.",272.2240045816517,296.35081017123304,Continuing
14,59,Index: 55; Auto: True; Heating: False; Concentration: 17.0; Heating Block Temperature: 25; Mixed: False; Rest Time (days): 0; Coupon-to-Bath Wait Time (min): 10.0; Relative Humidity: 68; Nitrogen (Side from drop): 0; Nitrogen (After blade): 1,"# Recommendation for Next Experiment to Maximize Modulus

Based on the previous experimental data, I recommend the following parameters for the next experiment to maximize the elastic modulus:

## Recommended Experiment Parameters
- **Auto**: Yes (automated synthesis)
- **Heating**: No (ambient temperature of 25°C)
- **Concentration**: 18.0% polysulfone (increasing from the highest tested value of 17.0%)
- **Heating block temperature**: 25°C (ambient, no heating)
- **Mixed**: No (manually premixed solution)
- **Rest time**: 0 days (use immediately after preparation)
- **Coupon-to-Bath Wait Time**: 10.0 minutes
- **Relative Humidity**: 58%
- **Nitrogen (Side from drop)**: No
- **Nitrogen (After blade)**: Yes

## Rationale
1. The highest modulus (272.22 bar) was observed in Experiment #56 with 17% concentration, 10-minute wait time, and nitrogen after blade casting.
2. Experiment #72 with 17% concentration and manual premixing showed high modulus (228.47 bar).
3. Higher polymer concentrations (15-17%) consistently produced higher modulus values compared to lower concentrations (10-14%).
4. Manually premixed solutions appear to perform better than robot-mixed solutions.
5. Longer wait times (10 minutes) before bath immersion significantly improved modulus compared to immediate immersion.
6. Applying nitrogen after blade casting appears beneficial for achieving higher modulus values.

This recommendation builds upon the most successful parameters observed while slightly increasing the polymer concentration to potentially further enhance the mechanical properties.",219.61643412334288,296.35081017123304,Continuing
15,54,Index: 50; Auto: True; Heating: False; Concentration: 17.0; Heating Block Temperature: 25; Mixed: False; Rest Time (days): 0; Coupon-to-Bath Wait Time (min): 0.17; Relative Humidity: 70; Nitrogen (Side from drop): 0; Nitrogen (After blade): 1,"# Recommendation for Next Experiment to Maximize Modulus

Based on the prior observations, I'll analyze the trends to recommend parameters that are likely to maximize the elastic modulus.

## Key Observations from Prior Data:
1. Higher polymer concentrations (16-17%) consistently yield higher modulus values
2. Premixed solutions (not robot-mixed) tend to perform better
3. Longer wait times (10 min) before bath immersion significantly increase modulus
4. Nitrogen flow after blade casting appears beneficial
5. Moderate to high humidity (50-70%) seems favorable
6. Short or no rest time for premixed solutions works well

## Recommended Next Experiment:

- **Auto**: Yes (automated synthesis)
- **Heating**: No (ambient temperature of 25°C)
- **Concentration**: 18.0% (pushing slightly higher than previous best)
- **Heating block temperature**: 25°C (ambient, no heating)
- **Mixed**: No (manually premixed solution)
- **Rest time**: 0 days (use immediately)
- **Coupon-to-Bath Wait Time**: 10.0 minutes
- **Relative Humidity**: 65%
- **Nitrogen (Side from drop)**: No
- **Nitrogen (After blade)**: Yes

This combination leverages the highest performing parameters from previous experiments, particularly drawing from experiments #56 and #72, which showed the highest modulus values (272.22 and 228.47 bar respectively). The slightly increased polymer concentration (18%) may further enhance the mechanical properties while remaining within feasible processing limits.",197.8404462303588,296.35081017123304,Continuing
16,45,Index: 31; Auto: True; Heating: False; Concentration: 17.0; Heating Block Temperature: 25; Mixed: False; Rest Time (days): 0; Coupon-to-Bath Wait Time (min): 0.0; Relative Humidity: 67; Nitrogen (Side from drop): 1; Nitrogen (After blade): 0,"# Recommendation for Next Experiment to Maximize Modulus

Based on the prior observations, I recommend the following experimental parameters to maximize the elastic modulus:

## Recommended Experiment Parameters
- **Synthesis Method**: Automated (Yes)
- **Polymer Concentration**: 18.0% polysulfone
- **Heating**: No (ambient temperature of 25°C)
- **Mixed**: No (manually premixed solution)
- **Rest time**: 0 days (use immediately)
- **Coupon-to-Bath Wait Time**: 10.0 minutes
- **Relative Humidity**: 60%
- **Nitrogen (Side from drop)**: No
- **Nitrogen (After blade)**: Yes

## Rationale
1. The highest modulus values (228.47, 272.22, 219.62 bar) were observed with 17% polymer concentration and manually premixed solutions.
2. Extended wait times (10 minutes) before bath immersion consistently produced higher modulus values.
3. Applying nitrogen after blade casting appears beneficial for modulus enhancement.
4. Slightly increasing the polymer concentration to 18% may further improve the modulus while staying within reasonable processing limits.
5. Using the solution immediately after preparation (0 days rest time) has shown better results than aged solutions.
6. Moderate humidity (around 60%) appears optimal based on the data trends.

This parameter set builds upon the successful conditions from experiments #56 and #55 while making a strategic increase in polymer concentration to potentially achieve even higher modulus values.",224.5706110108938,296.35081017123304,Continuing
17,57,Index: 53; Auto: True; Heating: False; Concentration: 17.0; Heating Block Temperature: 25; Mixed: False; Rest Time (days): 0; Coupon-to-Bath Wait Time (min): 10.0; Relative Humidity: 68; Nitrogen (Side from drop): 0; Nitrogen (After blade): 0,"# Recommendation for Next Experiment to Maximize Modulus

Based on the experimental data provided, I'll recommend parameters for the next experiment that should maximize the elastic modulus.

## Analysis of Current Data
From the previous experiments, I observe several trends:
- Higher polymer concentrations (16-17%) consistently yield higher modulus values
- Premixed solutions (not robot-mixed) tend to perform better
- Short or no rest time appears beneficial for higher modulus
- Nitrogen flow after blade casting with longer wait times (10 minutes) produced the highest modulus (272.22 bar in experiment #56)
- Moderate to high humidity (50-70%) appears favorable

## Recommended Next Experiment Parameters
- **Auto**: Yes (automated synthesis)
- **Polymer Concentration**: 18.0% (slightly higher than previous best)
- **Heating**: No (ambient temperature of 25°C)
- **Mixed**: No (manually premixed solution)
- **Rest time**: 0 days (use immediately)
- **Coupon-to-Bath Wait Time**: 10.0 minutes
- **Relative Humidity**: 60%
- **Nitrogen (Side from drop)**: No
- **Nitrogen (After blade)**: Yes

This experiment builds on the success of experiment #56 (which achieved 272.22 bar) but increases the polymer concentration slightly to potentially achieve even higher modulus while maintaining the other successful parameters (long wait time with nitrogen flow after blade casting).",296.35081017123304,296.35081017123304,Max modulus reached
