Repository: Toniaac/hte-data-processing

File: all_data_parameters_2024_11_26_forAL_grouped.csv (part 1 of 3)
Auto,Heating,Concentration,Batch,Sample,Elastic Modulus_mean,Elastic Modulus_std,Yield Strength_mean,Yield Strength_std,Creep Strain_mean,Creep Strain_std,Plateau Slope_mean,Plateau Slope_std,Densification Slope_mean,Densification Slope_std,Changepoint_mean,Changepoint_std,Average Standard Deviation_mean,Average Standard Deviation_std,Coefficient of Variation_mean,Coefficient of Variation_std,Index,Date,Coefficient of Variation,Heating Block Temperature,Mixed,Rest Time (days),Coupon-to-Bath Wait Time (min),Relative Humidity,Nitrogen (Side from drop),Nitrogen (After blade),Formatted_Parameters,Report
False,False,10.0,17,1,81.74085575257114,1.7422729652971345,38.116386855927054,2.8882337839083316,0.013262523648425034,0.003263229986776074,0.6293503587438168,9.739950354814793,1630.1157985920436,252.2615030535751,0.6806481185020773,0.10048832278523227,57.503526917919686,0.0,0.1526492453480654,0.0,35,2024-09-06,0.1526492453480654,25,False,0,0.0,84,0,0,Index: 35; Auto: False; Heating: False; Concentration: 10.0; Heating Block Temperature: 25; Mixed: False; Rest Time (days): 0; Coupon-to-Bath Wait Time (min): 0.0; Relative Humidity: 84; Nitrogen (Side from drop): 0; Nitrogen (After blade): 0,"# Experimental Report: Manual Membrane Synthesis via NIPS

## Experimental Parameters
- **Experiment ID:** 35
- **Synthesis Method:** Manual (non-automated)
- **Polymer Solution:** 10.0% polysulfone in PolarClean solvent
- **Mixing Conditions:** Premixed manually at room temperature (25??C) without heating
- **Solution Preparation:** The polymer solution was used immediately after preparation (0 days rest time)
- **Casting Environment:** High humidity conditions (84% RH)
- **Casting Protocol:** 
  - The polymer solution was drop-cast onto the substrate
  - Blade casting was performed immediately
  - The cast film was immediately immersed in the non-solvent bath (0 minutes wait time)
  - No nitrogen flow was applied at any stage of the process

This experiment represents a baseline manual membrane synthesis process conducted under high humidity conditions without any specialized environmental controls or solution aging."
False,False,10.0,17,2,71.68894182884907,14.738893120766607,34.48842958846689,15.511729289919074,0.012664469205348925,0.0030844491683792797,70.06136257230354,31.590474679932477,1783.0636221585708,121.58552632790195,0.7843733089061031,0.13708889444379593,57.52979793069111,0.0,0.1504491736484541,0.0,36,2024-09-06,0.1504491736484541,25,False,0,0.0,84,0,0,Index: 36; Auto: False; Heating: False; Concentration: 10.0; Heating Block Temperature: 25; Mixed: False; Rest Time (days): 0; Coupon-to-Bath Wait Time (min): 0.0; Relative Humidity: 84; Nitrogen (Side from drop): 0; Nitrogen (After blade): 0,"# Experimental Report: Manual Membrane Synthesis via NIPS

## Experimental Parameters
- **Polymer Solution**: 10.0% polysulfone in PolarClean solvent
- **Preparation Method**: Manual preparation without heating (ambient temperature 25??C)
- **Solution Handling**: Premixed manually with no rest period (used immediately)
- **Casting Conditions**: 
  - No wait time between blade casting and NIPS bath immersion
  - High ambient relative humidity (84%)
  - No nitrogen flow applied at any stage of the process

## Procedure Summary
A polysulfone membrane was synthesized manually using the non-solvent-induced phase separation (NIPS) technique. The polymer solution (10% polysulfone in PolarClean) was prepared at room temperature without heating assistance. Immediately after preparation, the solution was blade-cast onto the substrate and directly immersed into the non-solvent bath without delay. The synthesis was conducted under high humidity conditions (84% RH) without any humidity control measures such as nitrogen flow."
False,False,10.0,31,1,66.30151481091211,15.957097703315787,26.9051064704508,30.310885778551274,0.014821185591254634,0.0014385301444581266,538.4864805015328,911.0080905196129,1189.9837395324996,861.6949479494717,1.0417558309785162,0.048250880307542585,62.35404351125038,0.0,0.0202725410106133,0.0,57,2024-11-13,0.0202725410106133,25,False,0,0.0,48,0,0,Index: 57; Auto: False; Heating: False; Concentration: 10.0; Heating Block Temperature: 25; Mixed: False; Rest Time (days): 0; Coupon-to-Bath Wait Time (min): 0.0; Relative Humidity: 48; Nitrogen (Side from drop): 0; Nitrogen (After blade): 0,"# Experimental Report: Manual Membrane Synthesis via NIPS

## Experimental Parameters
- **Experiment ID:** 57
- **Synthesis Method:** Manual (non-automated)
- **Polymer Solution:** 10.0% polysulfone in PolarClean solvent
- **Mixing Conditions:** Premixed manually at room temperature (25??C) without heating
- **Processing Time:** No rest period; solution used immediately after preparation
- **Casting Conditions:**
  - Immediate immersion in non-solvent bath (0.0 min wait time)
  - Ambient relative humidity: 48%
  - No nitrogen flow applied during any stage of the process

## Summary
This experiment involved the manual synthesis of a polysulfone membrane via non-solvent-induced phase separation (NIPS). The polymer solution was prepared at room temperature without heating assistance and used immediately after mixing. The casting process was conducted under standard ambient conditions without humidity control measures, and the cast film was immediately immersed in the coagulation bath without any evaporation period."
False,False,10.0,35,1,79.49162278991126,16.744100201540437,10.078773177144956,1.835607402274327,0.01306347476585565,0.0018795685802386465,14.247662684980412,1.251399368829103,1720.3185850550642,41.01604053167564,0.9559286708555631,0.009388687027254152,61.28712471533423,0.0,0.0232043729526983,0.0,73,2024-11-18,0.0232043729526983,25,False,0,0.0,50,0,0,Index: 73; Auto: False; Heating: False; Concentration: 10.0; Heating Block Temperature: 25; Mixed: False; Rest Time (days): 0; Coupon-to-Bath Wait Time (min): 0.0; Relative Humidity: 50; Nitrogen (Side from drop): 0; Nitrogen (After blade): 0,"# Experimental Report: Manual Membrane Synthesis via NIPS

## Experimental Parameters
- **Experiment ID:** 73
- **Synthesis Method:** Manual (non-automated)
- **Polymer Solution:** 10.0% polysulfone in PolarClean solvent
- **Mixing Conditions:** Premixed manually at room temperature (25??C) without heating
- **Solution Preparation:** Solution used immediately after preparation (0 days rest time)
- **Casting Conditions:**
  - Immediate immersion in NIPS bath after blade casting (0 min wait time)
  - Ambient relative humidity of 50%
  - No nitrogen flow applied during any stage of the process

## Procedure Summary
A 10% polysulfone solution was manually prepared in PolarClean solvent at room temperature without heating assistance. The freshly prepared solution was immediately drop-cast onto the substrate, blade-cast to form a uniform film, and then directly immersed into the non-solvent bath without any waiting period. The entire process was conducted under standard laboratory conditions with 50% relative humidity and without any humidity control measures such as nitrogen flow."
False,False,12.0,31,1,109.60733027971378,18.69956351898476,51.20737126009681,3.2258343476218805,0.02044589152133733,0.0019221109147648462,9.361885617882756,20.096552413632704,1338.442846074603,117.86257738418696,0.6448951297891896,0.14945929399421098,53.648280186681184,0.0,0.1696256581908739,0.0,58,2024-11-13,0.1696256581908739,25,False,0,0.0,48,0,0,Index: 58; Auto: False; Heating: False; Concentration: 12.0; Heating Block Temperature: 25; Mixed: False; Rest Time (days): 0; Coupon-to-Bath Wait Time (min): 0.0; Relative Humidity: 48; Nitrogen (Side from drop): 0; Nitrogen (After blade): 0,"# Experimental Report: Manual Membrane Synthesis via NIPS

## Experimental Parameters
- **Experiment ID:** 58
- **Synthesis Method:** Manual (non-automated)
- **Polymer Solution:** 12.0% polysulfone in PolarClean solvent
- **Mixing Conditions:** Premixed manually at room temperature (25??C) without heating
- **Processing Time:** No rest period; solution used immediately after preparation
- **Casting Conditions:**
  - Immediate immersion in non-solvent bath (0 min wait time)
  - Ambient relative humidity: 48%
  - No nitrogen flow applied during any stage of the process

## Summary
This experiment involved the manual synthesis of a polysulfone membrane via non-solvent-induced phase separation (NIPS). A 12% polysulfone solution was prepared in PolarClean solvent at room temperature without heating assistance. The solution was manually premixed and used immediately for membrane casting without a rest period. After blade casting, the sample was immediately immersed in the NIPS bath with no delay. The process was conducted at 48% relative humidity without any nitrogen flow to control atmospheric conditions."
False,False,12.0,35,1,95.3466236160471,20.09313696375353,65.89431498485116,3.8255398208011093,0.021647058519724136,0.005969447232564579,37.16927767096815,36.77986140872952,1236.4510838646547,176.0298990468428,0.8190898690649823,0.12312239560256681,52.99811165387539,0.0,0.1175836874882092,0.0,74,2024-11-18,0.1175836874882092,25,False,0,0.0,50,0,0,Index: 74; Auto: False; Heating: False; Concentration: 12.0; Heating Block Temperature: 25; Mixed: False; Rest Time (days): 0; Coupon-to-Bath Wait Time (min): 0.0; Relative Humidity: 50; Nitrogen (Side from drop): 0; Nitrogen (After blade): 0,"# Experimental Report: Manual Membrane Synthesis via NIPS

## Experimental Parameters
- **Experiment ID**: 74
- **Synthesis Method**: Manual (non-automated)
- **Polymer Solution**: 12.0% polysulfone in PolarClean solvent
- **Mixing Conditions**: Premixed manually at room temperature (25??C) without heating
- **Processing Timeline**: Solution used immediately after preparation (0 days rest time)
- **Casting Conditions**:
  - Ambient relative humidity: 50%
  - No nitrogen flow applied during any stage
  - Immediate immersion in non-solvent bath (0 minutes wait time after blade casting)

## Summary
This experiment involved the manual synthesis of a polysulfone membrane via non-solvent-induced phase separation (NIPS). The polymer solution was prepared at room temperature without heating assistance and used immediately for membrane casting. The cast film was immediately immersed in the coagulation bath without any waiting period or humidity control measures. This represents a baseline NIPS process without additional processing variables."
False,False,15.0,31,1,204.17680289774339,9.182566793760467,24.434877787625965,7.6568247258352065,0.036448908141581034,0.01008728625321175,130.425419806403,40.76441436809992,793.827378131779,178.84704630317137,0.8203975834118781,0.03415441008379529,49.436475856606286,0.0,0.1084532232683479,0.0,59,2024-11-13,0.1084532232683479,25,False,0,0.0,48,0,0,Index: 59; Auto: False; Heating: False; Concentration: 15.0; Heating Block Temperature: 25; Mixed: False; Rest Time (days): 0; Coupon-to-Bath Wait Time (min): 0.0; Relative Humidity: 48; Nitrogen (Side from drop): 0; Nitrogen (After blade): 0,"# Experimental Report: Manual Membrane Synthesis via NIPS

## Experimental Parameters
- **Experiment ID:** 59
- **Synthesis Method:** Manual (non-automated)
- **Polymer Solution:** 15.0% polysulfone in PolarClean solvent
- **Mixing Conditions:** Premixed manually at room temperature (25??C) without heating
- **Solution Aging:** Used immediately after preparation (0 days rest time)
- **Casting Environment:** 48% relative humidity
- **Casting Protocol:** 
  - Solution manually drop-cast onto coupon
  - Blade casting performed
  - Immediate immersion into non-solvent bath (0 minutes wait time)
  - No nitrogen flow used during any stage of the process

This experiment represents a baseline manual membrane synthesis protocol without environmental controls (no nitrogen) or solution aging, performed at standard room temperature conditions."
False,False,15.0,35,1,117.40631603510326,32.21395567183786,67.90110622614404,7.814665105725691,0.04696831183915465,0.02106217838092144,99.04653030424132,112.76784003367734,808.4160311379596,366.9976710966065,0.813168910329926,0.025423619923580706,52.00037042433514,0.0,0.1900406580192828,0.0,75,2024-11-18,0.1900406580192828,25,False,0,0.0,50,0,0,Index: 75; Auto: False; Heating: False; Concentration: 15.0; Heating Block Temperature: 25; Mixed: False; Rest Time (days): 0; Coupon-to-Bath Wait Time (min): 0.0; Relative Humidity: 50; Nitrogen (Side from drop): 0; Nitrogen (After blade): 0,"# Experimental Report: Manual Membrane Synthesis via NIPS

## Experimental Parameters
- **Experiment ID:** 75
- **Synthesis Method:** Manual (non-automated)
- **Polymer Solution:** 15.0% polysulfone in PolarClean solvent
- **Mixing Conditions:** Premixed manually at room temperature (25??C) without heating
- **Solution Aging:** Used immediately after preparation (0 days rest time)
- **Casting Environment:** 50% relative humidity
- **Casting Protocol:** 
  - Solution manually drop-cast onto coupon
  - Blade casting performed
  - Immediate immersion into non-solvent bath (0 min wait time)
  - No nitrogen flow used during any stage of the process

This experiment represents a baseline manual membrane synthesis protocol without environmental controls (no nitrogen) or solution aging, using standard polymer concentration under moderate humidity conditions."
False,False,17.0,16,1,242.7128680778461,8.835838456758495,16.756293737476433,0.7270703326755813,0.04151016499731493,0.0016775918148717209,138.93982278321616,5.579921094058597,841.3167288448373,69.4905175036429,0.5153238125823921,0.03255661076046669,50.83237394998637,0.0,0.046988371,0.0,33,2024-08-30,0.046988371,25,False,0,0.0,87,0,0,Index: 33; Auto: False; Heating: False; Concentration: 17.0; Heating Block Temperature: 25; Mixed: False; Rest Time (days): 0; Coupon-to-Bath Wait Time (min): 0.0; Relative Humidity: 87; Nitrogen (Side from drop): 0; Nitrogen (After blade): 0,"# Experimental Report: Manual Membrane Synthesis via NIPS

## Experimental Parameters
- **Experiment ID**: 33
- **Synthesis Method**: Manual (non-automated)
- **Polymer Solution**: 17.0% polysulfone in PolarClean solvent
- **Solution Preparation**: Premixed manually at room temperature (25??C) without heating
- **Rest Period**: Solution used immediately after preparation (0 days rest)
- **Casting Conditions**:
  - Immediate immersion in non-solvent bath (0 min wait time)
  - High ambient humidity (87% RH)
  - No nitrogen flow applied at any stage of the process

## Procedure Summary
A 17% polysulfone solution was manually prepared in PolarClean solvent at room temperature without heating assistance. The freshly prepared solution was manually drop-cast onto the substrate and blade-cast to form a uniform film. The cast film was immediately immersed in the non-solvent bath (0 minute delay) to induce phase separation under high humidity conditions (87% RH). No humidity control measures (nitrogen flow) were implemented during the casting process."
False,False,17.0,16,2,233.72437240576676,30.147971307947007,16.456137542934158,1.80280436499038,0.049545864162397896,0.006933899023445368,138.23984321622964,12.237866441559277,795.859406450571,95.01476547653756,0.5170294755736429,0.0010351373789555438,50.82921163921717,0.0,0.033306997,0.0,34,2024-08-30,0.033306997,25,False,0,0.0,87,0,0,Index: 34; Auto: False; Heating: False; Concentration: 17.0; Heating Block Temperature: 25; Mixed: False; Rest Time (days): 0; Coupon-to-Bath Wait Time (min): 0.0; Relative Humidity: 87; Nitrogen (Side from drop): 0; Nitrogen (After blade): 0,"# Experimental Report: Manual Membrane Synthesis via NIPS

## Experimental Parameters
- **Experiment ID**: 34
- **Synthesis Method**: Manual (non-automated)
- **Polymer Solution**: 17.0% polysulfone in PolarClean solvent
- **Solution Preparation**: Premixed manually at room temperature (25??C) without heating
- **Solution Rest Time**: Used immediately after preparation (0 days)

## Casting Conditions
- **Ambient Conditions**: High relative humidity (87%)
- **Casting Process**: Manual blade casting
- **Post-Casting Treatment**: No nitrogen flow applied
- **Phase Separation**: Immediate immersion in non-solvent bath (0 min wait time)

This experiment represents a baseline manual synthesis protocol conducted under high humidity conditions without any specialized drying or waiting periods between casting and phase separation."
True,False,10.0,3,1,95.58773206251,26.5521550711158,28.458191106579342,40.19123887556023,,,233.27539610050454,374.9246154559832,707.3145694066942,518.7275586716872,0.7257709081425072,0.045516799652703895,53.797772229227874,0.0,0.0369151626276435,0.0,1,2024-02-12,0.0369151626276435,25,True,4,0.0,64,0,0,Index: 1; Auto: True; Heating: False; Concentration: 10.0; Heating Block Temperature: 25; Mixed: True; Rest Time (days): 4; Coupon-to-Bath Wait Time (min): 0.0; Relative Humidity: 64; Nitrogen (Side from drop): 0; Nitrogen (After blade): 0,"# Experimental Report: Automated Membrane Synthesis via NIPS

## Experiment Parameters
- **Experiment ID**: 1
- **Synthesis Method**: Automated NIPS (Non-solvent-Induced Phase Separation)
- **Polymer**: Polysulfone at 10.0% concentration
- **Solvent**: PolarClean

## Procedure
1. The polymer solution was automatically mixed by the robotic system at room temperature (25??C) without heating.
2. The mixed solution was allowed to rest in a sample vial for 4 days before processing.
3. The solution was automatically drop-cast onto the substrate and then blade-cast.
4. The cast film was immediately immersed in the NIPS bath (0.0 min wait time).
5. The entire process was conducted at 64% relative humidity.
6. No nitrogen flow was applied either during the drop-casting or after blade-casting phases.

This experiment represents a baseline automated membrane synthesis without thermal assistance or humidity control measures."
True,False,10.0,4,1,24.71538796928362,16.843144908824733,9.369946746559348,10.441577716553445,,,321.25124684183106,427.3687939667448,2210.7380583142576,1100.3661913511582,0.6707380147343338,0.11625344113673614,47.62788869411642,0.0,0.1562725159213004,0.0,5,2024-02-23,0.1562725159213004,25,True,1,0.0,61,0,0,Index: 5; Auto: True; Heating: False; Concentration: 10.0; Heating Block Temperature: 25; Mixed: True; Rest Time (days): 1; Coupon-to-Bath Wait Time (min): 0.0; Relative Humidity: 61; Nitrogen (Side from drop): 0; Nitrogen (After blade): 0,"# Experimental Report: Automated Membrane Synthesis via NIPS

## Experiment Details
- **Experiment ID:** 5
- **Synthesis Method:** Automated NIPS (Non-solvent-Induced Phase Separation)

## Materials and Preparation
- Polymer: Polysulfone (10.0% concentration)
- Solvent: PolarClean
- Solution preparation: Automatically mixed by robotic system at room temperature (25??C, no heating)
- Solution aging: Rested for 1 day in sample vial after mixing

## Casting Procedure
- Casting method: Automated blade casting
- Environmental conditions: 61% relative humidity
- Coupon-to-bath wait time: 0 minutes (immediate immersion)
- Nitrogen treatment: None applied (neither during drop casting nor after blade casting)

## Notes
The membrane was synthesized using fully automated procedures with no manual intervention during the mixing or casting steps. The polymer solution was transferred to the NIPS bath immediately after blade casting without any atmospheric exposure time."
True,False,10.0,5,1,51.16844398555743,25.54090803771766,20.33287424583531,5.869293733480704,,,77.36786753696909,28.153832620163183,1697.85743703301,319.3686601479916,0.8346111824937772,0.1823880117475448,52.56128457088267,0.0,0.2172468147816184,0.0,9,2024-02-23,0.2172468147816184,25,True,0,0.0,61,0,0,Index: 9; Auto: True; Heating: False; Concentration: 10.0; Heating Block Temperature: 25; Mixed: True; Rest Time (days): 0; Coupon-to-Bath Wait Time (min): 0.0; Relative Humidity: 61; Nitrogen (Side from drop): 0; Nitrogen (After blade): 0,"# Experimental Report: Automated Membrane Synthesis via NIPS

## Experiment Parameters
- **Experiment ID**: 9
- **Synthesis Method**: Automated robotic system
- **Polymer Solution**: 10.0% polysulfone in PolarClean solvent
- **Solution Preparation**: Automatically mixed by robot at room temperature (25??C, no heating)
- **Processing Conditions**:
  - No solution rest time (used immediately after mixing)
  - No wait time between blade casting and NIPS bath immersion
  - Ambient relative humidity: 61%
  - No nitrogen flow applied during any stage of the process

## Methodology
The membrane was synthesized using non-solvent-induced phase separation (NIPS) technique. The polysulfone solution was automatically prepared by the robotic system without heating and immediately blade-cast onto the substrate. The cast film was directly immersed into the NIPS bath without any waiting period or nitrogen treatment, allowing the phase separation to occur under ambient humidity conditions (61% RH)."
True,False,10.0,6,1,35.102261317001975,20.823965707871736,17.952590247100957,5.638945499197156,,,79.80620041389196,35.85689763597132,1819.501579385269,256.3894288445897,0.9141388826098992,0.17764008515829544,58.42112637002608,0.0,0.1910785328732259,0.0,11,2024-02-28,0.1910785328732259,25,True,1,0.0,77,0,0,Index: 11; Auto: True; Heating: False; Concentration: 10.0; Heating Block Temperature: 25; Mixed: True; Rest Time (days): 1; Coupon-to-Bath Wait Time (min): 0.0; Relative Humidity: 77; Nitrogen (Side from drop): 0; Nitrogen (After blade): 0,"# Experimental Report: Automated Membrane Synthesis via NIPS

## Experiment Parameters (Index: 11)
A polysulfone membrane was synthesized using non-solvent-induced phase separation (NIPS) with the following conditions:

- **Polymer Solution**: 10.0% polysulfone in PolarClean solvent
- **Processing Method**: Fully automated synthesis using robotic system
- **Solution Preparation**: 
  - Automated mixing without heating (ambient temperature of 25??C)
  - Solution rested for 1 day after mixing before casting
- **Casting Conditions**:
  - No wait time between blade casting and NIPS bath immersion (0.0 min)
  - High ambient relative humidity (77%)
  - No nitrogen flow applied at any stage of the process

The experiment was conducted without temperature elevation or humidity control measures, allowing for evaluation of membrane formation under standard automated conditions with immediate phase inversion."
True,False,10.0,6,2,39.58562154046682,39.763990740849046,20.8157206498308,15.489025701825437,,,171.01177514175603,155.9001041097071,1926.0093689123453,868.5636186129187,0.9056396305288293,0.2167497833678121,45.6055490508594,0.0,0.2706248071614617,0.0,12,2024-02-29,0.2706248071614617,25,True,2,0.0,56,0,0,Index: 12; Auto: True; Heating: False; Concentration: 10.0; Heating Block Temperature: 25; Mixed: True; Rest Time (days): 2; Coupon-to-Bath Wait Time (min): 0.0; Relative Humidity: 56; Nitrogen (Side from drop): 0; Nitrogen (After blade): 0,"# Experimental Report: Automated Membrane Synthesis via NIPS

## Experiment Parameters
- **Experiment ID**: 12
- **Synthesis Method**: Automated robotic system
- **Polymer Solution**: 10.0% polysulfone in PolarClean solvent
- **Solution Preparation**: 
  - Automatically mixed by robotic system
  - No heating applied (ambient temperature of 25??C)
  - Solution rested for 2 days in sample vial before casting

## Casting Conditions
- **Environmental Conditions**: 56% relative humidity
- **Casting Process**:
  - Automated blade casting
  - Immediate immersion in non-solvent bath (0.0 min wait time)
  - No nitrogen flow applied during any stage of the process

## Notes
The membrane was synthesized using non-solvent-induced phase separation (NIPS) with fully automated solution preparation and casting. The polymer solution was prepared at room temperature and allowed to equilibrate for 48 hours before membrane formation."
True,False,10.0,6,3,48.22854697312115,29.08085981480501,5.892106147426683,2.198329321261429,,,41.40361065490252,18.76207260939693,1089.7911149345694,143.14231649938566,0.8205391835091218,0.2126815895064763,54.43953434549597,0.0,0.2623957178880957,0.0,13,2024-03-01,0.2623957178880957,25,True,3,0.0,55,0,0,Index: 13; Auto: True; Heating: False; Concentration: 10.0; Heating Block Temperature: 25; Mixed: True; Rest Time (days): 3; Coupon-to-Bath Wait Time (min): 0.0; Relative Humidity: 55; Nitrogen (Side from drop): 0; Nitrogen (After blade): 0,"# Experimental Report: Automated Membrane Synthesis via NIPS

## Experiment Details (Index: 13)

A polysulfone membrane was synthesized using non-solvent-induced phase separation (NIPS) via an automated robotic system. The polymer solution (10% w/w polysulfone in PolarClean solvent) was prepared using the automated mixing function without heating (ambient temperature of 25??C). After preparation, the solution was allowed to rest for 3 days in a sample vial to ensure complete dissolution and homogeneity.

The membrane casting was performed at 55% relative humidity. The polymer solution was automatically drop-cast onto the substrate and then blade-cast to form a uniform film. No nitrogen gas flow was applied either during the drop-casting or after blade-casting processes. Immediately following blade-casting (0 minutes wait time), the cast film was immersed in the non-solvent bath to initiate phase separation and membrane formation.

This experiment represents one condition in a systematic study of processing parameters affecting membrane morphology and performance in an automated NIPS system."
True,False,10.0,11,1,28.085883195904362,4.173773558350792,2.2239191099293145,0.2406576099695616,,,19.51227906169096,1.0172530368367874,1429.385524972051,59.04761880255258,0.8054172854183598,0.02843050488406974,59.79727725688352,0.0,0.0310805336353034,0.0,20,2024-05-29,0.0310805336353034,25,True,1,0.0,58,0,0,Index: 20; Auto: True; Heating: False; Concentration: 10.0; Heating Block Temperature: 25; Mixed: True; Rest Time (days): 1; Coupon-to-Bath Wait Time (min): 0.0; Relative Humidity: 58; Nitrogen (Side from drop): 0; Nitrogen (After blade): 0,"# Experimental Report: Automated Membrane Synthesis via NIPS

## Experiment #20

A polysulfone membrane was synthesized using non-solvent-induced phase separation (NIPS) via an automated robotic system. The polymer solution (10% w/w polysulfone in PolarClean solvent) was prepared by the robotic system at room temperature (25??C) without additional heating. After preparation, the solution was allowed to rest for 1 day in a sample vial before processing.

The membrane was cast using the automated system under ambient conditions (58% relative humidity). Following blade casting, the sample was immediately immersed in the NIPS bath (0 minute wait time). No nitrogen flow was applied either during the drop-casting stage or after blade casting.

This experiment represents one condition in a systematic study of membrane synthesis parameters using the automated NIPS platform."
True,False,10.0,13,1,106.8193434000782,,14.184019598673794,,,,57.60742311262184,,1416.7022964414057,,1.0362101555227878,,51.49198512331223,,0.1645783323593014,,24,2024-07-24,0.1645783323593014,25,True,1,0.0,80,1,0,Index: 24; Auto: True; Heating: False; Concentration: 10.0; Heating Block Temperature: 25; Mixed: True; Rest Time (days): 1; Coupon-to-Bath Wait Time (min): 0.0; Relative Humidity: 80; Nitrogen (Side from drop): 1; Nitrogen (After blade): 0,"# Experimental Report: Automated Membrane Synthesis via NIPS

## Methodology
Polysulfone membranes were synthesized via non-solvent-induced phase separation (NIPS) using an automated robotic system. The polymer solution (10% w/w polysulfone in PolarClean solvent) was prepared at room temperature (25??C) without additional heating. The solution was automatically mixed by the robotic system and allowed to rest for 1 day in a sample vial before processing.

## Procedure
The polymer solution was drop-cast onto the substrate coupon with continuous dry nitrogen flow applied from the side to minimize humidity effects. After blade casting, the sample was immediately transferred to the NIPS bath (0 minute wait time) without nitrogen flow during this transfer stage. The experiment was conducted at 80% relative humidity.

## Parameters
- Experiment ID: 24
- Process: Fully automated
- Polymer concentration: 10.0% w/w
- Solution preparation: Robot-mixed at ambient temperature
- Rest period: 1 day
- Coupon-to-bath transfer time: Immediate (0.0 min)
- Environmental conditions: 80% RH
- Humidity control: Nitrogen flow during drop-casting only"
True,False,10.0,14,1,74.82276309333224,43.453009186812594,30.65535711799748,20.467757938765764,,,84.51000741787138,14.73313363816283,1467.591063574732,60.366148668233905,0.7183369617785612,0.19345570780057536,52.277640467682815,0.0,0.2097304584833973,0.0,27,2024-07-26,0.2097304584833973,25,True,1,0.0,54,1,0,Index: 27; Auto: True; Heating: False; Concentration: 10.0; Heating Block Temperature: 25; Mixed: True; Rest Time (days): 1; Coupon-to-Bath Wait Time (min): 0.0; Relative Humidity: 54; Nitrogen (Side from drop): 1; Nitrogen (After blade): 0,"# Experimental Report: Automated Membrane Synthesis via NIPS

## Methodology
Polysulfone membranes were synthesized using non-solvent-induced phase separation (NIPS) with an automated robotic system. The polymer solution (10% w/w polysulfone in PolarClean solvent) was prepared at room temperature (25??C) without additional heating. The solution was automatically mixed by the robotic system and allowed to rest for 1 day in a sample vial before processing.

## Procedure
1. The polymer solution was drop-cast onto the substrate coupon
2. Dry nitrogen was applied from the side during the drop-casting process to minimize humidity effects
3. The solution was blade-cast to form a uniform film
4. The cast film was immediately immersed in the NIPS bath (0 minute wait time)
5. No nitrogen flow was applied after blade-casting

## Conditions
- Experiment ID: 27
- Ambient relative humidity: 54%
- Process: Fully automated
- Temperature: Room temperature (25??C)

This experiment represents part of a systematic investigation into controlling membrane morphology through precise manipulation of processing parameters in an automated NIPS system."
True,False,10.0,21,1,56.88500845389184,18.46788501861061,32.642526613272786,6.886119909525303,0.016055180265596426,0.003176524799117844,81.95724569887815,38.34013292649751,1857.5639341743977,223.8848128368922,0.776837361554923,0.1736920843501259,59.78775024418383,0.0,0.1974618525899356,0.0,43,2024-09-13,0.1974618525899356,25,False,0,0.0,76,0,0,Index: 43; Auto: True; Heating: False; Concentration: 10.0; Heating Block Temperature: 25; Mixed: False; Rest Time (days): 0; Coupon-to-Bath Wait Time (min): 0.0; Relative Humidity: 76; Nitrogen (Side from drop): 0; Nitrogen (After blade): 0,"# Experimental Report: Automated Membrane Synthesis via NIPS

## Experiment Parameters
- **Experiment ID**: 43
- **Synthesis Method**: Automated NIPS (Non-solvent-Induced Phase Separation)
- **Polymer**: Polysulfone at 10.0% concentration
- **Solvent**: PolarClean
- **Environmental Conditions**: 76% relative humidity

## Procedure
The membrane was synthesized using an automated robotic system. A premixed polysulfone solution (10.0% concentration in PolarClean) was used without additional heating or mixing by the robot. The solution was used immediately after preparation (0 days rest time) for blade casting. Following blade casting, the sample was immediately immersed in the NIPS bath (0.0 minutes wait time). No nitrogen flow was applied either during drop casting or after blade casting.

## Notes
The synthesis was conducted at ambient temperature (25??C) under relatively high humidity conditions (76% RH), which may influence the membrane morphology and performance characteristics."
True,False,10.0,21,2,45.87195384392433,12.394417825650315,7.497021708428959,6.140281349876041,0.018885475757849365,0.0036147443893536912,41.27780258833568,16.586251829552502,1465.5814615983925,166.51842476522867,0.6557258541634886,0.05111401029457524,61.657984361425456,0.0,0.0879544,0.0,44,2024-09-13,0.0879544,25,False,0,0.0,76,0,0,Index: 44; Auto: True; Heating: False; Concentration: 10.0; Heating Block Temperature: 25; Mixed: False; Rest Time (days): 0; Coupon-to-Bath Wait Time (min): 0.0; Relative Humidity: 76; Nitrogen (Side from drop): 0; Nitrogen (After blade): 0,"# Experimental Report: Automated Membrane Synthesis via NIPS

## Experiment Parameters
- **Experiment ID**: 44
- **Synthesis Method**: Automated NIPS process using robotic system
- **Polymer Solution**: 10.0% polysulfone in PolarClean solvent (premixed manually)
- **Processing Conditions**:
  - No heating during solution preparation (ambient temperature of 25??C)
  - No solution rest period (used immediately after preparation)
  - Zero wait time between blade casting and NIPS bath immersion
  - High ambient relative humidity (76%)
  - No nitrogen flow applied at any stage of the process

## Methodology
The experiment utilized our automated robotic system to fabricate polysulfone membranes via non-solvent-induced phase separation. A premixed 10% polysulfone solution in PolarClean was drop-cast onto the substrate and immediately blade-cast without heating. The cast film was then directly immersed into the non-solvent bath (0 minute wait time) under high humidity conditions (76% RH) without any humidity control measures (no nitrogen flow).

This experiment represents baseline automated processing conditions without thermal assistance, extended solution aging, or atmospheric controls."
True,False,10.0,32,1,50.104313602035774,,10.9834084117028,,0.0127579737335835,,23.08309180466845,,2047.2767469574435,,0.8154675741254637,,59.465339707175,,0.0,,61,2024-11-14,0.0,25,False,0,0.0,46,0,0,Index: 61; Auto: True; Heating: False; Concentration: 10.0; Heating Block Temperature: 25; Mixed: False; Rest Time (days): 0; Coupon-to-Bath Wait Time (min): 0.0; Relative Humidity: 46; Nitrogen (Side from drop): 0; Nitrogen (After blade): 0,"# Experimental Report: Automated Membrane Synthesis via NIPS

## Experiment Parameters
- **Experiment ID**: 61
- **Synthesis Method**: Automated NIPS (Non-solvent-Induced Phase Separation)
- **Polymer**: Polysulfone at 10.0% concentration
- **Solvent**: PolarClean
- **Environmental Conditions**: 46% relative humidity

## Procedure
The membrane was synthesized using a robotic system with the following protocol:
1. A premixed 10.0% polysulfone solution in PolarClean was used (no automated mixing)
2. The solution was processed without heating (ambient temperature of 25??C)
3. The solution was used immediately after preparation (0 days rest time)
4. The solution was drop-cast onto the substrate and blade-cast
5. The cast film was immediately immersed in the non-solvent bath (0 minutes wait time)
6. No nitrogen flow was applied either during drop-casting or after blade-casting

This experiment represents a baseline automated NIPS process without additional processing variables such as heating, extended rest time, delayed bath immersion, or nitrogen flow treatment."
True,False,10.0,33,1,73.67122147772203,15.512532697662776,9.651203160690601,1.8787671488328581,0.0137231583092547,0.0035683324784486913,19.049305928065348,2.2237866010736647,1768.8152586765616,114.286837302091,0.955023078282772,0.015906739177471544,61.40689803226863,0.0,0.024657594,0.0,65,2024-11-15,0.024657594,25,False,0,0.0,50,0,0,Index: 65; Auto: True; Heating: False; Concentration: 10.0; Heating Block Temperature: 25; Mixed: False; Rest Time (days): 0; Coupon-to-Bath Wait Time (min): 0.0; Relative Humidity: 50; Nitrogen (Side from drop): 0; Nitrogen (After blade): 0,"# Experimental Report: Automated Membrane Synthesis via NIPS

## Experiment Details
- **Experiment ID:** 65
- **Synthesis Method:** Automated non-solvent-induced phase separation (NIPS)
- **Polymer:** Polysulfone at 10.0% concentration
- **Solvent:** PolarClean

## Procedure
The polymer solution was premixed manually without heating (ambient temperature of 25??C). The solution was used immediately after preparation with no rest period. Using the robotic system, the solution was drop-cast onto the substrate and then blade-cast. The cast film was immediately transferred to the NIPS bath (0.0 minutes wait time) without any nitrogen treatment. The experiment was conducted at 50% relative humidity.

## Notes
This experiment represents a baseline automated NIPS process without heating, extended rest time, or nitrogen treatment to control humidity effects during the casting-to-immersion phase."
True,False,10.0,34,1,53.46447392343188,6.942689884226931,10.900464430719945,0.9728040082556959,0.015511366779726433,0.0005632301354706557,45.75062451760986,6.912139913374766,1569.7661855949282,127.17296858897951,0.6798791417963527,0.09297197830882874,61.19147106140587,0.0,0.1109236508774706,0.0,69,2024-11-15,0.1109236508774706,25,True,1,0.0,50,0,0,Index: 69; Auto: True; Heating: False; Concentration: 10.0; Heating Block Temperature: 25; Mixed: True; Rest Time (days): 1; Coupon-to-Bath Wait Time (min): 0.0; Relative Humidity: 50; Nitrogen (Side from drop): 0; Nitrogen (After blade): 0,"# Experimental Report: Automated Membrane Synthesis via NIPS

## Experiment #69

A polysulfone membrane was synthesized via non-solvent-induced phase separation (NIPS) using an automated robotic system. The polymer solution (10% w/w polysulfone in PolarClean solvent) was prepared by the robotic system at room temperature (25??C) without additional heating. After preparation, the solution was allowed to rest for 1 day in a sample vial before processing.

The membrane was cast using the automated blade casting method at 50% relative humidity. Immediately after casting (0 minutes wait time), the sample was immersed in the NIPS bath. No nitrogen flow was applied either during the drop-casting stage or after blade casting.

This experiment represents a baseline automated synthesis condition without heating assistance or nitrogen-based humidity control measures."
True,False,11.63,3,1,98.05789122606569,6.692939933201876,9.996794146781792,0.8849013960948273,,,46.52981064571246,3.1236967532632796,935.6186454435386,34.95453351196091,0.6758018288591285,0.009656691941838259,52.82972029577995,0.0,0.010548770121783,0.0,2,2024-02-12,0.010548770121783,25,True,4,0.0,64,0,0,Index: 2; Auto: True; Heating: False; Concentration: 11.63; Heating Block Temperature: 25; Mixed: True; Rest Time (days): 4; Coupon-to-Bath Wait Time (min): 0.0; Relative Humidity: 64; Nitrogen (Side from drop): 0; Nitrogen (After blade): 0,"# Experimental Report: Automated Membrane Synthesis via NIPS

## Experiment Details
- **Experiment ID:** Index 2
- **Synthesis Method:** Automated NIPS (Non-solvent-Induced Phase Separation)
- **Polymer:** Polysulfone at 11.63% concentration
- **Solvent:** PolarClean

## Procedure
The polymer solution was automatically mixed by the robotic system at room temperature (25??C) without heating. After preparation, the solution was allowed to rest in a sample vial for 4 days before processing. The solution was then automatically drop-cast onto the substrate and blade-cast using the robotic system. The cast film was immediately immersed into the NIPS bath (0.0 minutes wait time) without any nitrogen treatment. The experiment was conducted at 64% relative humidity.

## Notes
- The solution mixing was performed by the automated system rather than being premixed manually
- No nitrogen flow was applied either during the side-drop process or after blade casting
- The immediate immersion into the coagulation bath without wait time would likely influence the membrane morphology and performance"
