Repository: Toniaac/hte-data-processing

File: all_data_parameters_2024_11_26_forAL_grouped.csv (part 2 of 3)
Auto,Heating,Concentration,Batch,Sample,Elastic Modulus_mean,Elastic Modulus_std,Yield Strength_mean,Yield Strength_std,Creep Strain_mean,Creep Strain_std,Plateau Slope_mean,Plateau Slope_std,Densification Slope_mean,Densification Slope_std,Changepoint_mean,Changepoint_std,Average Standard Deviation_mean,Average Standard Deviation_std,Coefficient of Variation_mean,Coefficient of Variation_std,Index,Date,Coefficient of Variation,Heating Block Temperature,Mixed,Rest Time (days),Coupon-to-Bath Wait Time (min),Relative Humidity,Nitrogen (Side from drop),Nitrogen (After blade),Formatted_Parameters,Report
True,False,11.63,4,1,39.13465426900338,6.45266933330147,6.258645463259671,2.8704338603627377,,,23.462340453277434,2.630688552815629,1447.3136562210943,271.45624125279875,0.7914473360290114,0.11670354802978021,57.5630022537426,0.0,0.1294980837246026,0.0,6,2024-02-23,0.1294980837246026,25,True,1,0.0,61,0,0,Index: 6; Auto: True; Heating: False; Concentration: 11.63; Heating Block Temperature: 25; Mixed: True; Rest Time (days): 1; Coupon-to-Bath Wait Time (min): 0.0; Relative Humidity: 61; Nitrogen (Side from drop): 0; Nitrogen (After blade): 0,"# Experimental Report: Automated Membrane Synthesis via NIPS

## Experiment Details
- **Experiment ID**: Index 6
- **Synthesis Method**: Automated NIPS (Non-solvent-Induced Phase Separation)
- **Polymer**: Polysulfone at 11.63% concentration
- **Solvent**: PolarClean

## Procedure
The polymer solution was automatically mixed by the robotic system at room temperature (25??C) without heating. After preparation, the solution was rested in a sample vial for 1 day before processing. The solution was then automatically drop-cast onto the substrate and blade-cast using the robotic system. The cast film was immediately immersed into the NIPS bath (0.0 minutes wait time) without any nitrogen treatment either during drop-casting or after blade-casting. The experiment was conducted at 61% relative humidity.

## Notes
This experiment represents a fully automated membrane synthesis process with standard conditions (no heating, no nitrogen treatment) and moderate polymer concentration, allowing for evaluation of the base automated NIPS process."
True,False,12.0,11,1,42.736240369816734,1.2583044785483548,2.833861485754093,0.18863773542119958,,,28.129572205418203,0.732861944127271,1299.3843689175458,76.48561816812301,0.7240823175971333,0.029192245790302166,58.78125532046604,0.0,0.030669016000000004,0.0,21,2024-05-30,0.030669016,25,True,1,0.0,49,0,0,Index: 21; Auto: True; Heating: False; Concentration: 12.0; Heating Block Temperature: 25; Mixed: True; Rest Time (days): 1; Coupon-to-Bath Wait Time (min): 0.0; Relative Humidity: 49; Nitrogen (Side from drop): 0; Nitrogen (After blade): 0,"# Experimental Report: Automated Membrane Synthesis via NIPS

## Experiment #21

A polysulfone membrane was synthesized using non-solvent-induced phase separation (NIPS) with the following parameters:

The polymer solution was prepared with 12.0% polysulfone concentration in PolarClean solvent. The solution was automatically mixed by the robotic system at room temperature (25??C) without additional heating. After preparation, the solution was rested in a sample vial for 1 day before casting.

The membrane was cast using the automated system. Immediately after blade casting (0.0 min wait time), the sample was immersed in the NIPS bath. The synthesis was conducted at 49% relative humidity without nitrogen gas flow either at the side during drop casting or after blade casting.

This experiment represents one condition in a systematic study of membrane formation parameters using an automated robotic synthesis platform."
True,False,12.0,13,1,141.45379911190125,10.770891577106177,16.557506796899347,2.0028780638130037,,,105.79673169929337,8.744943054383368,1095.1665562207322,275.4721205282091,1.004751418117732,0.02006998783064441,50.258788821995985,0.0,0.054750272999999995,0.0,25,2024-07-24,0.054750273,25,True,1,0.0,80,1,0,Index: 25; Auto: True; Heating: False; Concentration: 12.0; Heating Block Temperature: 25; Mixed: True; Rest Time (days): 1; Coupon-to-Bath Wait Time (min): 0.0; Relative Humidity: 80; Nitrogen (Side from drop): 1; Nitrogen (After blade): 0,"# Experimental Report: Automated Membrane Synthesis via NIPS

## Methodology
Polysulfone membranes were synthesized using non-solvent-induced phase separation (NIPS) with an automated robotic system. The polymer solution (12.0% w/w polysulfone in PolarClean solvent) was prepared at room temperature (25??C) without additional heating. The solution was automatically mixed by the robotic system and allowed to rest for 1 day in a sample vial before processing.

## Procedure
The polymer solution was drop-cast onto the substrate coupon with continuous dry nitrogen flow applied from the side to minimize humidity effects. After drop-casting, the solution was blade-cast without nitrogen flow. The cast film was immediately transferred to the NIPS bath (0.0 min wait time) for phase inversion. The ambient relative humidity during synthesis was 80%.

## Experimental Parameters
- Experiment ID: 25
- Process: Fully automated
- Polymer concentration: 12.0% w/w
- Solution preparation: Robot-mixed at room temperature
- Rest period: 1 day
- Humidity control: Side nitrogen flow during drop-casting only
- Immediate immersion in coagulation bath

This experiment represents one condition in a systematic study of processing parameters for membrane fabrication via NIPS."
True,False,12.0,14,1,147.00005295683096,11.212938111150384,53.341359107865614,28.130861182984667,,,143.09033060253148,64.59963406104185,922.0533197395669,409.85602341133625,0.6113640477980905,0.19480221893146646,46.72610490126114,0.0,0.1795733249293623,0.0,28,2024-07-26,0.1795733249293623,25,True,1,0.0,54,1,0,Index: 28; Auto: True; Heating: False; Concentration: 12.0; Heating Block Temperature: 25; Mixed: True; Rest Time (days): 1; Coupon-to-Bath Wait Time (min): 0.0; Relative Humidity: 54; Nitrogen (Side from drop): 1; Nitrogen (After blade): 0,"# Experimental Report: Automated Membrane Synthesis via NIPS

## Methodology
Polysulfone membranes were synthesized using non-solvent-induced phase separation (NIPS) with an automated robotic system (experiment index #28). A 12.0% w/w polysulfone solution was prepared in PolarClean solvent at room temperature (25??C) without additional heating. The solution was automatically mixed by the robotic system and allowed to rest for 1 day in a sample vial before processing.

## Casting Procedure
The polymer solution was drop-cast onto a substrate coupon with dry nitrogen flow applied from the side to minimize humidity effects. The solution was then blade-cast using the automated system. Immediately after blade casting (0.0 min wait time), the cast film was immersed in the NIPS bath to initiate phase separation. No nitrogen flow was applied after blade casting. The ambient relative humidity during synthesis was 54%.

## Notes
This experiment utilized full automation for solution preparation and casting, with specific humidity control measures (side nitrogen flow) to ensure reproducible membrane formation under controlled conditions."
True,False,12.0,23,1,51.50598562924656,9.912076116142012,8.255106779179934,3.2340661025035504,0.02176063342812996,0.002175441485490014,46.067373070518784,10.754823036501145,1189.3654311830733,150.8104211950376,0.7035067206465107,0.04421942242491963,60.127520850116014,0.0,0.04428787,0.0,46,2024-09-19,0.04428787,25,True,0,0.0,74,0,0,Index: 46; Auto: True; Heating: False; Concentration: 12.0; Heating Block Temperature: 25; Mixed: True; Rest Time (days): 0; Coupon-to-Bath Wait Time (min): 0.0; Relative Humidity: 74; Nitrogen (Side from drop): 0; Nitrogen (After blade): 0,"# Experimental Report: Automated Membrane Synthesis via NIPS

## Experiment Parameters
- **Experiment ID**: 46
- **Synthesis Method**: Automated robotic system
- **Polymer**: Polysulfone at 12.0% concentration in PolarClean solvent
- **Processing Conditions**:
  - Solution mixed by robotic system at room temperature (25??C)
  - No heating applied during mixing
  - No rest period after mixing (used immediately)
  - Zero wait time between blade casting and NIPS bath immersion
  - High ambient relative humidity (74%)
  - No nitrogen flow applied at any stage

## Methodology
The membrane was synthesized using non-solvent-induced phase separation (NIPS) technique. The polysulfone solution was automatically prepared by the robotic system at room temperature without heating. After mixing, the solution was immediately drop-cast onto the substrate, followed by blade casting. The cast film was then immediately immersed in the NIPS bath without any waiting period. The entire process was conducted under high humidity conditions (74% RH) without any humidity control measures such as nitrogen flow."
True,False,12.0,23,2,42.124759091300646,17.225429186081374,5.3137801457759855,2.9044922125227837,0.02726404739373668,0.003336806985513443,39.143442780744095,9.669026240288341,1114.6927779380223,156.60492752839096,0.6733644180075113,0.014629623765463532,60.97061481787034,0.0,0.036970658460201,0.0,47,2024-09-19,0.036970658460201,25,True,0,0.0,74,0,0,Index: 47; Auto: True; Heating: False; Concentration: 12.0; Heating Block Temperature: 25; Mixed: True; Rest Time (days): 0; Coupon-to-Bath Wait Time (min): 0.0; Relative Humidity: 74; Nitrogen (Side from drop): 0; Nitrogen (After blade): 0,"# Experimental Report: Automated Membrane Synthesis via NIPS

## Experiment Parameters
- **Experiment ID**: 47
- **Synthesis Method**: Automated robotic system
- **Polymer**: Polysulfone at 12.0% concentration in PolarClean solvent
- **Processing Conditions**:
  - Solution mixed by robotic system at room temperature (25??C)
  - No heating applied during mixing
  - No solution rest period (used immediately after mixing)
  - Zero wait time between blade casting and NIPS bath immersion
  - High ambient relative humidity (74%)
  - No nitrogen flow applied at any stage of the process

## Methodology
A polysulfone solution (12.0% w/w) was prepared in PolarClean solvent using the automated robotic system at room temperature. The solution was immediately blade-cast onto the substrate without a rest period. The cast film was immediately immersed into the non-solvent bath (0.0 minutes wait time) to induce phase separation. The entire process was conducted under ambient conditions with relatively high humidity (74% RH) without any humidity control measures (no nitrogen flow)."
True,False,12.0,32,1,119.79704241922373,42.29097967612573,30.198831868846458,24.476588018156733,0.019308681621223966,0.003573727413219789,63.14237068622202,26.110583083365047,1307.765371936134,48.09148799715358,0.8865900728400525,0.07105317783524476,54.798721861493696,0.0,0.075333857,0.0,62,2024-11-14,0.075333857,25,False,0,0.0,46,0,0,Index: 62; Auto: True; Heating: False; Concentration: 12.0; Heating Block Temperature: 25; Mixed: False; Rest Time (days): 0; Coupon-to-Bath Wait Time (min): 0.0; Relative Humidity: 46; Nitrogen (Side from drop): 0; Nitrogen (After blade): 0,"# Experimental Report: Automated Membrane Synthesis via NIPS

## Experiment Details
- **Experiment ID:** 62
- **Synthesis Method:** Automated non-solvent-induced phase separation (NIPS)
- **Polymer:** Polysulfone at 12.0% concentration
- **Solvent:** PolarClean

## Procedure
The polymer solution was premixed manually without heating (ambient temperature of 25??C). The solution was used immediately after preparation with no rest period. Using the robotic system, the solution was drop-cast onto the substrate and then blade-cast. The cast film was immediately transferred to the NIPS bath (0.0 minutes waiting time) without any nitrogen treatment. The experiment was conducted at 46% relative humidity.

## Notes
This experiment represents a baseline automated NIPS process without heating, extended rest time, or nitrogen treatment to control humidity effects."
True,False,12.0,33,1,106.70108583654164,5.391885422627492,68.59764419146565,0.917449887471963,0.02619343370389525,0.0009391017587063189,25.431133893649275,13.313373203786417,995.6185827336711,190.1859764142853,0.868994555524633,0.008362192056654685,50.772516248788776,0.0,0.1874926550133436,0.0,66,2024-11-15,0.1874926550133436,25,False,0,0.0,50,0,0,Index: 66; Auto: True; Heating: False; Concentration: 12.0; Heating Block Temperature: 25; Mixed: False; Rest Time (days): 0; Coupon-to-Bath Wait Time (min): 0.0; Relative Humidity: 50; Nitrogen (Side from drop): 0; Nitrogen (After blade): 0,"# Experimental Report: Automated Membrane Synthesis via NIPS

## Experiment Parameters
- **Experiment ID:** 66
- **Synthesis Method:** Automated NIPS process using robotic system
- **Polymer Solution:** 12.0% polysulfone in PolarClean solvent (premixed manually)
- **Processing Conditions:**
  - No heating during solution preparation (ambient temperature of 25??C)
  - No solution rest period (used immediately after preparation)
  - Zero wait time between blade casting and NIPS bath immersion
  - Ambient relative humidity of 50%
  - No nitrogen flow applied at any stage of the process

## Methodology
The experiment utilized an automated robotic system to synthesize polysulfone membranes via non-solvent-induced phase separation. A premixed 12% polysulfone solution in PolarClean was prepared at room temperature without heating. The solution was immediately drop-cast onto the substrate, blade-cast to form a uniform film, and then directly immersed into the non-solvent bath (0 minute wait time) without any nitrogen protection. The entire process was conducted under standard laboratory conditions with 50% relative humidity."
True,False,12.0,34,1,72.06868568538891,25.101742726271482,7.015963971660586,1.909973870194534,0.021812953096642065,0.0029219425135337627,41.21337521595756,18.453422992204978,1195.494093175482,191.72048081088104,0.7544451212371105,0.055893260704130324,59.492471106907495,0.0,0.088215061,0.0,70,2024-11-15,0.088215061,25,True,1,0.0,50,0,0,Index: 70; Auto: True; Heating: False; Concentration: 12.0; Heating Block Temperature: 25; Mixed: True; Rest Time (days): 1; Coupon-to-Bath Wait Time (min): 0.0; Relative Humidity: 50; Nitrogen (Side from drop): 0; Nitrogen (After blade): 0,"# Experimental Report: Automated Membrane Synthesis via NIPS

## Experiment Details
- **Experiment ID:** 70
- **Synthesis Method:** Automated non-solvent-induced phase separation (NIPS)
- **Polymer Solution:** 12.0% polysulfone in PolarClean solvent
- **Processing Conditions:**
  - Solution automatically mixed by robotic system at room temperature (25??C)
  - Solution rested for 1 day after mixing
  - No heating applied during mixing process
  - Immediate immersion in NIPS bath after blade casting (0 min wait time)
  - Ambient relative humidity: 50%
  - No nitrogen flow applied at any stage of the process

The membrane was prepared using our automated robotic system under controlled conditions. The polymer solution was blade-cast onto the substrate and immediately immersed in the non-solvent bath without any waiting period or nitrogen treatment, allowing for standard phase inversion to occur under moderate humidity conditions."
True,False,14.0,11,1,88.47667256854467,5.732844115680445,8.500486921328198,0.50821717032143,,,43.748105381064484,1.4199993108490379,976.0495031339324,16.0808732338186,0.6513396398883925,0.004839882928402087,53.992090232168906,0.0,0.0101271005257615,0.0,22,2024-05-30,0.0101271005257615,25,True,1,0.0,49,0,0,Index: 22; Auto: True; Heating: False; Concentration: 14.0; Heating Block Temperature: 25; Mixed: True; Rest Time (days): 1; Coupon-to-Bath Wait Time (min): 0.0; Relative Humidity: 49; Nitrogen (Side from drop): 0; Nitrogen (After blade): 0,"# Experimental Report: Automated Membrane Synthesis via NIPS

## Experiment Details
- **Experiment ID**: 22
- **Synthesis Method**: Automated NIPS (Non-solvent-Induced Phase Separation)

## Materials
- **Polymer**: Polysulfone (14.0% concentration)
- **Solvent**: PolarClean

## Procedure
1. The polymer solution was automatically mixed by the robotic system at room temperature (25??C) without heating.
2. The mixed solution was allowed to rest in a sample vial for 1 day.
3. The solution was automatically drop-cast onto the substrate and then blade-cast.
4. The cast film was immediately immersed in the NIPS bath (0.0 min wait time).
5. No nitrogen flow was applied either from the side after drop-casting or after blade-casting.
6. The ambient relative humidity during synthesis was 49%.

This experiment was part of a systematic investigation of processing parameters for membrane synthesis using an automated robotic platform."
True,False,14.0,14,1,207.09310351510177,12.863644902649401,21.44359956680088,3.1621256433156715,,,165.8072546985551,24.66075186706212,499.18438849870535,366.22208804326783,0.633804528100324,0.2893078449883263,42.64673056891623,0.0,0.2218262515514147,0.0,29,2024-07-26,0.2218262515514147,25,True,1,0.0,54,1,0,Index: 29; Auto: True; Heating: False; Concentration: 14.0; Heating Block Temperature: 25; Mixed: True; Rest Time (days): 1; Coupon-to-Bath Wait Time (min): 0.0; Relative Humidity: 54; Nitrogen (Side from drop): 1; Nitrogen (After blade): 0,"# Experimental Report: Automated Membrane Synthesis via NIPS

## Experiment Details
- **Experiment ID**: 29
- **Synthesis Method**: Automated NIPS (Non-solvent-Induced Phase Separation)

## Materials
- **Polymer**: Polysulfone (14.0% concentration)
- **Solvent**: PolarClean

## Procedure
1. The polymer solution was automatically mixed by the robotic system at room temperature (25??C without additional heating).
2. The mixed solution was allowed to rest in a sample vial for 1 day.
3. The solution was automatically drop-cast onto the substrate coupon.
4. Dry nitrogen was applied from the side during the drop-casting process to minimize humidity effects.
5. The solution was blade-cast without nitrogen flow after blading.
6. The cast film was immediately transferred to the NIPS bath (0.0 min wait time).
7. The entire process was conducted at 54% relative humidity.

This experiment utilized the automated robotic system for precise control over the membrane synthesis parameters, with specific attention to humidity control during the initial casting phase."
True,False,14.43,4,1,120.16287053478321,4.141987247519347,10.741580345607066,0.14612202247801284,,,53.43799883772352,1.4894850309328054,935.1704241558018,32.24295191854798,0.6286764185229821,0.01390945371008951,52.62049976014764,0.0,0.0231233544603442,0.0,7,2024-02-26,0.0231233544603442,25,True,4,0.0,59,0,0,Index: 7; Auto: True; Heating: False; Concentration: 14.43; Heating Block Temperature: 25; Mixed: True; Rest Time (days): 4; Coupon-to-Bath Wait Time (min): 0.0; Relative Humidity: 59; Nitrogen (Side from drop): 0; Nitrogen (After blade): 0,"# Experimental Report: Automated Membrane Synthesis via NIPS

## Experiment Details
- **Experiment ID**: Index 7
- **Synthesis Method**: Automated NIPS (Non-solvent-Induced Phase Separation)
- **Polymer**: Polysulfone at 14.43% concentration
- **Solvent**: PolarClean

## Procedure
1. The polymer solution was automatically mixed by the robotic system at room temperature (25??C) without heating.
2. The mixed solution was allowed to rest in a sample vial for 4 days before processing.
3. The solution was automatically drop-cast onto the substrate and then blade-cast.
4. The cast film was immediately immersed in the NIPS bath (0.0 minutes wait time).
5. The entire process was conducted at 59% relative humidity.
6. No nitrogen flow was applied either during the side-drop process or after blade casting.

This experiment was part of a systematic investigation of membrane synthesis parameters using an automated robotic platform to ensure reproducibility and precision in the NIPS process."
True,False,15.0,32,1,152.72295816440803,47.633802896985586,49.93026736615739,27.129715838966515,0.0265062435280471,0.004107778963916058,81.07459312613359,22.140944746773656,1225.2191466757065,76.92135857474399,0.7024185281645955,0.21013908078882476,50.620427211763314,0.0,0.2488577701658227,0.0,63,2024-11-14,0.2488577701658227,25,False,0,0.0,46,0,0,Index: 63; Auto: True; Heating: False; Concentration: 15.0; Heating Block Temperature: 25; Mixed: False; Rest Time (days): 0; Coupon-to-Bath Wait Time (min): 0.0; Relative Humidity: 46; Nitrogen (Side from drop): 0; Nitrogen (After blade): 0,"# Experimental Report: Automated Membrane Synthesis via NIPS

## Experiment Details
- **Experiment ID:** 63
- **Synthesis Method:** Automated non-solvent-induced phase separation (NIPS)
- **Polymer:** Polysulfone at 15.0% concentration
- **Solvent:** PolarClean

## Procedure
The polymer solution was premixed manually without heating (ambient temperature of 25??C). The solution was used immediately after preparation with no rest period. Using the robotic system, the solution was drop-cast onto the substrate and then blade-cast. The cast film was immediately transferred to the NIPS bath (0.0 minutes waiting time) without any nitrogen treatment. The experiment was conducted at 46% relative humidity.

## Notes
This experiment represents a baseline automated NIPS process without heating, solution aging, delayed immersion, or humidity control measures."
True,False,15.0,33,1,182.9546167355371,28.1139343788695,57.7328976597988,52.2326699793316,0.04380102716323825,0.021310762519485413,122.39116027168262,3.321934447417671,697.113484599242,401.92236333419083,0.8126425578924406,0.04089846681532182,49.226710978297525,0.0,0.228507911525661,0.0,67,2024-11-15,0.228507911525661,25,False,0,0.0,50,0,0,Index: 67; Auto: True; Heating: False; Concentration: 15.0; Heating Block Temperature: 25; Mixed: False; Rest Time (days): 0; Coupon-to-Bath Wait Time (min): 0.0; Relative Humidity: 50; Nitrogen (Side from drop): 0; Nitrogen (After blade): 0,"# Experimental Report: Automated Membrane Synthesis via NIPS

## Experiment Parameters
- **Experiment ID:** 67
- **Synthesis Method:** Automated NIPS (Non-solvent-Induced Phase Separation)
- **Polymer:** Polysulfone at 15.0% concentration
- **Solvent:** PolarClean
- **Environmental Conditions:** 50% relative humidity

## Procedure
The polymer solution was premixed manually without heating (ambient temperature of 25??C). The solution was used immediately after preparation with no rest period. Using the robotic system, the solution was drop-cast onto the substrate and then blade-cast. The cast film was immediately transferred to the NIPS bath (0.0 minutes waiting time) without any nitrogen treatment either during drop-casting or after blade-casting.

## Notes
This experiment represents a baseline automated NIPS process without heating, extended rest periods, or nitrogen treatment to control humidity effects."
True,False,15.0,34,1,140.76871335709305,24.681103898979433,16.90201955130238,9.655240251641644,0.02683291785186668,0.0026471513656084454,93.43946549607851,34.18563995055171,1014.4177032959175,63.69034911308913,0.6787132098617198,0.07418015860182692,54.96002117640876,0.0,0.1378760606306617,0.0,71,2024-11-15,0.1378760606306617,25,True,1,0.0,50,0,0,Index: 71; Auto: True; Heating: False; Concentration: 15.0; Heating Block Temperature: 25; Mixed: True; Rest Time (days): 1; Coupon-to-Bath Wait Time (min): 0.0; Relative Humidity: 50; Nitrogen (Side from drop): 0; Nitrogen (After blade): 0,"# Experimental Report: Automated Membrane Synthesis via NIPS

## Experiment #71

A polysulfone membrane was synthesized via non-solvent-induced phase separation (NIPS) using an automated robotic system. The polymer solution (15% polysulfone in PolarClean solvent) was prepared by the robotic system at room temperature (25??C) without additional heating. After preparation, the solution was allowed to rest for 1 day in a sample vial before processing.

The membrane was cast using the automated system under ambient conditions (50% relative humidity). Following blade casting, the sample was immediately immersed in the NIPS bath (0 minute wait time) without any nitrogen treatment either during drop casting or after blade casting.

This experiment represents one condition in a systematic study of membrane synthesis parameters using the automated platform."
True,False,16.0,11,1,162.77817832797786,3.3689341742344587,13.547134742673355,0.2874120319091755,,,60.63448254079384,0.5315647114292942,1001.4183218468746,33.86150881759012,0.5831064499056922,0.011692466225096296,49.90479770430544,0.0,0.0117603400510763,0.0,23,2024-05-30,0.0117603400510763,25,True,1,0.0,49,0,0,Index: 23; Auto: True; Heating: False; Concentration: 16.0; Heating Block Temperature: 25; Mixed: True; Rest Time (days): 1; Coupon-to-Bath Wait Time (min): 0.0; Relative Humidity: 49; Nitrogen (Side from drop): 0; Nitrogen (After blade): 0,"# Experimental Report: Automated Membrane Synthesis via NIPS

## Experiment Parameters
- **Experiment ID**: 23
- **Synthesis Method**: Automated NIPS (Non-solvent-Induced Phase Separation)
- **Polymer**: Polysulfone at 16.0% concentration
- **Solvent**: PolarClean

## Procedure
1. The polymer solution was automatically mixed by the robotic system at room temperature (25??C) without heating.
2. The mixed solution was allowed to rest in a sample vial for 1 day.
3. The solution was automatically drop-cast onto the substrate and then blade-cast.
4. The cast film was immediately immersed in the NIPS bath (0.0 minutes wait time).
5. The entire process was conducted at 49% relative humidity.
6. No nitrogen flow was applied either during the side-drop process or after blade casting.

This experiment represents one condition in a systematic study of membrane formation parameters using an automated robotic synthesis platform."
True,False,16.0,14,1,220.5104016857166,16.602282885070377,19.736372223776353,2.9786997419137573,,,178.39234458670325,2.3085756822712726,857.3346652176369,12.199574553008148,0.7723484870443746,0.032193294403272885,43.61196571072532,0.0,0.073166153,0.0,30,2024-07-26,0.073166153,25,True,1,0.0,54,1,0,Index: 30; Auto: True; Heating: False; Concentration: 16.0; Heating Block Temperature: 25; Mixed: True; Rest Time (days): 1; Coupon-to-Bath Wait Time (min): 0.0; Relative Humidity: 54; Nitrogen (Side from drop): 1; Nitrogen (After blade): 0,"# Experimental Report: Automated Membrane Synthesis via NIPS

## Experiment #30

A polysulfone membrane was synthesized using an automated non-solvent-induced phase separation (NIPS) process. The polymer solution (16.0% polysulfone in PolarClean solvent) was prepared using the robotic mixing system at room temperature (25??C) without additional heating. After preparation, the solution was rested for 1 day in a sample vial before processing.

During the casting procedure, the polymer solution was automatically drop-cast onto the substrate coupon with dry nitrogen flow applied from the side to minimize humidity effects. The solution was then blade-cast under ambient conditions (54% relative humidity). Immediately after blade casting (0.0 min wait time), the cast film was immersed in the NIPS bath to initiate phase separation. No nitrogen flow was applied after the blade casting step.

This experiment represents one condition in a systematic investigation of processing parameters for automated membrane fabrication."
True,False,17.0,3,1,179.2410423946837,23.71078197252873,58.30330971037684,66.35736374008198,,,-912.8007727541099,1533.960520901146,541.0927919198687,164.8768891097686,0.6593077572518787,0.026613913591943164,47.94906400440546,0.0,0.013383717,0.0,4,2024-02-12,0.013383717,25,False,4,0.0,64,0,0,Index: 4; Auto: True; Heating: False; Concentration: 17.0; Heating Block Temperature: 25; Mixed: False; Rest Time (days): 4; Coupon-to-Bath Wait Time (min): 0.0; Relative Humidity: 64; Nitrogen (Side from drop): 0; Nitrogen (After blade): 0,"# Experimental Report: Automated Membrane Synthesis via NIPS

## Experiment Details
- **Experiment ID**: Index 4
- **Synthesis Method**: Automated NIPS (Non-solvent-Induced Phase Separation)
- **Polymer**: Polysulfone at 17.0% concentration
- **Solvent**: PolarClean

## Procedure
A premixed polysulfone solution (17.0% concentration in PolarClean) was used after a 4-day rest period in a sample vial. The solution was processed at ambient temperature (25??C) without heating during the mixing phase. The robotic system performed automated blade casting of the polymer solution onto the substrate coupon. Immediately following blade casting (0.0 min wait time), the sample was immersed in the NIPS bath. The experiment was conducted at 64% relative humidity without nitrogen flow protection either during drop casting or after blade casting.

## Conditions
- Automated process: Yes
- Ambient conditions: 25??C, 64% RH
- No nitrogen protection employed
- No heating during solution preparation
- Immediate immersion in coagulation bath after casting

This experiment represents standard automated NIPS membrane fabrication without environmental controls or extended evaporation time."
True,False,17.0,4,1,178.97379271834268,2.9999093305807825,14.504131665827858,0.41573489845216477,,,75.42715995908907,1.6296857504772535,836.8548908088826,34.86954936043245,0.5840273433503027,0.007062042738050385,48.10653257377453,0.0,0.010787465803181,0.0,8,2024-02-26,0.010787465803181,25,False,4,0.0,59,0,0,Index: 8; Auto: True; Heating: False; Concentration: 17.0; Heating Block Temperature: 25; Mixed: False; Rest Time (days): 4; Coupon-to-Bath Wait Time (min): 0.0; Relative Humidity: 59; Nitrogen (Side from drop): 0; Nitrogen (After blade): 0,"# Experimental Report: Automated Membrane Synthesis via NIPS

## Experiment Details
- **Experiment ID**: Index 8
- **Synthesis Method**: Automated NIPS (Non-solvent-Induced Phase Separation)
- **Polymer**: Polysulfone at 17.0% concentration
- **Solvent**: PolarClean

## Procedure
A premixed polysulfone solution (17.0% concentration in PolarClean) was used after a 4-day rest period in a sample vial. The solution was processed at ambient temperature (25??C) without heating during the mixing phase. The robotic system performed automated blade casting of the polymer solution onto the substrate coupon, which was immediately immersed in the NIPS bath (0.0 min wait time). The experiment was conducted at 59% relative humidity without nitrogen flow protection either during drop casting or after blade casting.

## Conditions
- Automated process: Yes
- Ambient conditions: 25??C, 59% RH
- No nitrogen protection employed
- No additional wait time between casting and bath immersion

This experiment represents standard automated membrane synthesis conditions without thermal or atmospheric modifications."
True,False,17.0,5,1,159.30709474405634,5.909893594619682,13.0725945399517,0.35087057084942436,,,71.10918319489892,1.1825955797093692,899.2419022670622,13.073927636101903,0.5940239909546261,0.013233207499657163,48.59661303100573,0.0,0.0172974818979834,0.0,10,2024-02-23,0.0172974818979834,25,False,0,0.0,61,0,0,Index: 10; Auto: True; Heating: False; Concentration: 17.0; Heating Block Temperature: 25; Mixed: False; Rest Time (days): 0; Coupon-to-Bath Wait Time (min): 0.0; Relative Humidity: 61; Nitrogen (Side from drop): 0; Nitrogen (After blade): 0,"# Experimental Report: Automated Membrane Synthesis via NIPS

## Experiment Parameters (Index: 10)

A polysulfone membrane was synthesized using non-solvent-induced phase separation (NIPS) under the following conditions:

- **Synthesis Method**: Fully automated robotic system
- **Polymer Solution**: 17.0% polysulfone in PolarClean solvent
- **Solution Preparation**: Premixed manually without heating (ambient temperature 25??C)
- **Processing Conditions**:
  - No solution rest time (used immediately after preparation)
  - Immediate immersion in NIPS bath after blade casting (0 min wait time)
  - Ambient relative humidity: 61%
  - No nitrogen flow applied during any stage of the process

The experiment was conducted to evaluate membrane formation under standard automated conditions without additional processing variables such as heating, extended rest times, or humidity control measures."
True,False,17.0,15,1,224.5706110108938,35.966040527349776,76.98668343239137,78.40997597659633,0.10014243150933794,0.07379479620649856,143.47186093852287,106.36359964961342,-21.296861297310272,1255.3686298847151,0.5578154986888243,0.1353056232156097,47.83979613253038,0.0,0.1292730641207636,0.0,31,2024-08-26,0.1292730641207636,25,False,0,0.0,67,1,0,Index: 31; Auto: True; Heating: False; Concentration: 17.0; Heating Block Temperature: 25; Mixed: False; Rest Time (days): 0; Coupon-to-Bath Wait Time (min): 0.0; Relative Humidity: 67; Nitrogen (Side from drop): 1; Nitrogen (After blade): 0,"# Experimental Report: Automated Membrane Synthesis via NIPS

## Experiment Parameters (Index: 31)

A polysulfone membrane was synthesized using non-solvent-induced phase separation (NIPS) under the following conditions:

- **Synthesis Method**: Fully automated robotic system
- **Polymer Solution**: 17.0% polysulfone in PolarClean solvent (premixed manually)
- **Processing Conditions**:
  - No heating during solution preparation (ambient temperature of 25??C)
  - No solution rest time (used immediately after preparation)
  - Laminar dry nitrogen flow applied from the side during drop-casting
  - No nitrogen flow after blade-casting
  - Zero wait time between blade-casting and NIPS bath immersion
  - Ambient relative humidity: 67%

The experiment utilized the automated platform for precise control over the casting and immersion processes, while maintaining consistent environmental parameters throughout the membrane formation."
True,False,17.0,15,2,242.41091008794928,,21.97646801568376,,0.0760869565217391,,180.2769565310334,,461.2758098362908,,0.7777088491498731,,49.61818841386517,,0.1083970453226416,,32,2024-08-26,0.1083970453226416,25,False,0,0.0,67,1,0,Index: 32; Auto: True; Heating: False; Concentration: 17.0; Heating Block Temperature: 25; Mixed: False; Rest Time (days): 0; Coupon-to-Bath Wait Time (min): 0.0; Relative Humidity: 67; Nitrogen (Side from drop): 1; Nitrogen (After blade): 0,"# Experimental Report: Automated Membrane Synthesis via NIPS

## Experiment Parameters (Index: 32)

A polysulfone membrane was synthesized using non-solvent-induced phase separation (NIPS) under the following conditions:

- **Synthesis Method**: Fully automated robotic system
- **Polymer Solution**: 17.0% polysulfone in PolarClean solvent (premixed manually)
- **Processing Conditions**:
  - No heating during solution preparation (ambient temperature of 25??C)
  - No solution rest time (used immediately after preparation)
  - Laminar dry nitrogen flow applied from the side during drop-casting
  - No nitrogen flow after blade-casting
  - Immediate immersion in NIPS bath after blade-casting (0 min wait time)
  - Ambient relative humidity: 67%

The experiment utilized automated blade-casting with immediate bath immersion to investigate membrane formation under high humidity conditions with controlled nitrogen exposure only during the initial drop-casting phase."
True,False,17.0,18,1,188.55697291016554,5.036490419679529,14.804894592358854,0.09040522346528254,0.03991217044622615,0.00013768165431547047,80.35145999773727,3.9712693891182433,808.5553505420207,4.658664481719411,0.5375914399767907,0.009181124178079493,53.13684706646251,0.0,0.0175867814119889,0.0,37,2024-09-09,0.0175867814119889,25,False,0,0.0,82,0,0,Index: 37; Auto: True; Heating: False; Concentration: 17.0; Heating Block Temperature: 25; Mixed: False; Rest Time (days): 0; Coupon-to-Bath Wait Time (min): 0.0; Relative Humidity: 82; Nitrogen (Side from drop): 0; Nitrogen (After blade): 0,"# Experimental Report: Automated Membrane Synthesis via NIPS

## Experiment Parameters
- **Experiment ID**: 37
- **Synthesis Method**: Automated robotic system
- **Polymer**: Polysulfone at 17.0% concentration in PolarClean solvent
- **Processing Conditions**:
  - Pre-mixed polymer solution (not mixed by robot)
  - No heating during solution preparation (ambient temperature of 25??C)
  - No solution rest period (used immediately after preparation)
  - Zero wait time between blade casting and NIPS bath immersion
  - High ambient relative humidity (82%)
  - No nitrogen flow applied at any stage of the process

## Methodology
The experiment utilized an automated robotic system to synthesize polysulfone membranes via non-solvent-induced phase separation. A pre-mixed 17% polysulfone solution in PolarClean was prepared at room temperature without heating. The solution was immediately drop-cast onto the substrate, blade-cast to form a uniform film, and then directly immersed into the non-solvent bath without any delay. The process was conducted under high humidity conditions (82% RH) without any humidity control measures such as nitrogen flow."
True,False,17.0,18,2,171.00469374345903,6.907569449747703,13.02922459149873,0.5909656057993157,0.03976618747641175,0.0015508056860781105,76.53167299478486,1.9857007610676847,944.1642589626114,23.2918398971737,0.5553363635325227,0.008759130233653455,54.50701011299058,0.0,0.0178713984480577,0.0,38,2024-09-09,0.0178713984480577,25,False,0,0.0,82,0,0,Index: 38; Auto: True; Heating: False; Concentration: 17.0; Heating Block Temperature: 25; Mixed: False; Rest Time (days): 0; Coupon-to-Bath Wait Time (min): 0.0; Relative Humidity: 82; Nitrogen (Side from drop): 0; Nitrogen (After blade): 0,"# Experimental Report: Automated Membrane Synthesis via NIPS

## Experiment Parameters
- **Experiment ID**: 38
- **Synthesis Method**: Automated robotic system
- **Polymer**: Polysulfone at 17.0% concentration in PolarClean solvent
- **Processing Conditions**:
  - No heating during solution preparation (ambient temperature of 25??C)
  - Pre-mixed polymer solution used (not diluted by robot)
  - No solution rest time (used immediately after preparation)
  - Zero wait time between blade casting and NIPS bath immersion
  - High ambient relative humidity (82%)
  - No nitrogen flow applied at any stage of the process

## Methodology
The experiment utilized an automated robotic system to synthesize polysulfone membranes via non-solvent-induced phase separation. The pre-mixed 17% polysulfone solution in PolarClean was directly blade-cast onto the substrate and immediately immersed in the non-solvent bath without any waiting period. The process was conducted under high humidity conditions without environmental control measures (no nitrogen flow).

This experiment represents standard automated NIPS processing without additional processing modifications such as heating, extended rest times, or humidity control measures."
True,False,17.0,19,2,242.91509227554656,26.320162235539822,53.29180792101937,53.3616754505929,0.060545693194568956,0.0008839658882710487,680.6481740496316,620.6892229688629,370.8013925632121,746.632154861808,0.4538126779195276,0.005219637262677131,47.73680293624742,0.0,0.1292678303822495,0.0,40,2024-09-11,0.1292678303822495,25,False,0,0.0,68,1,0,Index: 40; Auto: True; Heating: False; Concentration: 17.0; Heating Block Temperature: 25; Mixed: False; Rest Time (days): 0; Coupon-to-Bath Wait Time (min): 0.0; Relative Humidity: 68; Nitrogen (Side from drop): 1; Nitrogen (After blade): 0,"# Experimental Report: Automated Membrane Synthesis via NIPS

## Experiment Parameters
- **Experiment ID**: 40
- **Synthesis Method**: Automated robotic system
- **Polymer**: Polysulfone at 17.0% concentration in PolarClean solvent
- **Processing Conditions**:
  - Pre-mixed polymer solution (not mixed by robot)
  - No heating during mixing (ambient temperature of 25??C)
  - No solution rest time (used immediately after preparation)
  - Zero wait time between blade casting and NIPS bath immersion
  - Ambient relative humidity: 68%

## Environmental Control
- Dry nitrogen flow was applied from the side during drop-casting
- No nitrogen flow was applied after blade casting

## Procedure
The experiment utilized an automated robotic system to synthesize polysulfone membranes via non-solvent-induced phase separation. A pre-mixed 17% polysulfone solution in PolarClean was prepared at room temperature without heating. The solution was drop-cast onto the substrate with nitrogen flow applied from the side to minimize humidity effects. After blade casting, the sample was immediately transferred to the NIPS bath (0-minute wait time) without additional nitrogen flow. The synthesis was conducted under relatively high humidity conditions (68% RH)."
