Repository: Toniaac/hte-data-processing

File: all_data_parameters_2024_11_26_forAL_grouped.csv (part 3 of 3)
Auto,Heating,Concentration,Batch,Sample,Elastic Modulus_mean,Elastic Modulus_std,Yield Strength_mean,Yield Strength_std,Creep Strain_mean,Creep Strain_std,Plateau Slope_mean,Plateau Slope_std,Densification Slope_mean,Densification Slope_std,Changepoint_mean,Changepoint_std,Average Standard Deviation_mean,Average Standard Deviation_std,Coefficient of Variation_mean,Coefficient of Variation_std,Index,Date,Coefficient of Variation,Heating Block Temperature,Mixed,Rest Time (days),Coupon-to-Bath Wait Time (min),Relative Humidity,Nitrogen (Side from drop),Nitrogen (After blade),Formatted_Parameters,Report
True,False,17.0,20,1,174.66437205644556,5.930793193526404,35.62509506820477,44.362358023156105,0.042402755938184974,0.001349087803217322,199.80632168521907,236.7870508322669,604.2051755833004,582.6998192738779,0.5731876402314616,0.05733599627027886,53.9672426851166,0.0,0.0122635721180823,0.0,41,2024-09-11,0.0122635721180823,25,False,0,0.0,68,0,0,Index: 41; Auto: True; Heating: False; Concentration: 17.0; Heating Block Temperature: 25; Mixed: False; Rest Time (days): 0; Coupon-to-Bath Wait Time (min): 0.0; Relative Humidity: 68; Nitrogen (Side from drop): 0; Nitrogen (After blade): 0,"# Experimental Report: Automated Membrane Synthesis via NIPS

## Experiment Parameters
- **Experiment ID**: 41
- **Synthesis Method**: Automated NIPS process using robotic system
- **Polymer Solution**: 17.0% polysulfone in PolarClean solvent (premixed manually)
- **Processing Conditions**:
  * No heating during solution preparation (ambient temperature of 25??C)
  * No solution rest period (used immediately after preparation)
  * Zero wait time between blade casting and NIPS bath immersion
  * Ambient relative humidity of 68% during synthesis
  * No nitrogen flow applied at any stage of the process

## Methodology
The experiment utilized our automated robotic system to synthesize polysulfone membranes via non-solvent-induced phase separation. The polymer solution was prepared manually at 17% concentration and immediately processed without a rest period. After blade casting, the sample was immediately immersed in the NIPS bath without any waiting period or protective nitrogen environment, despite the relatively high ambient humidity (68%).

This experiment represents baseline automated processing conditions without any special treatments or modifications to the standard NIPS procedure."
True,False,17.0,20,2,181.925661105008,11.151734307208322,14.169108219207649,0.4108637147512519,0.04033427364689075,0.003910219252417209,77.84246118414916,2.1415105566323627,837.9484537099935,53.91294739936132,0.538611406431412,0.012415486543112425,53.52766462521817,0.0,0.019918058874793,0.0,42,2024-09-11,0.019918058874793,25,False,0,0.0,68,0,0,Index: 42; Auto: True; Heating: False; Concentration: 17.0; Heating Block Temperature: 25; Mixed: False; Rest Time (days): 0; Coupon-to-Bath Wait Time (min): 0.0; Relative Humidity: 68; Nitrogen (Side from drop): 0; Nitrogen (After blade): 0,"# Experimental Report: Automated Membrane Synthesis via NIPS

## Experiment Parameters
- **Experiment ID:** 42
- **Synthesis Method:** Automated NIPS (Non-solvent-Induced Phase Separation)
- **Polymer:** Polysulfone at 17.0% concentration
- **Solvent:** PolarClean
- **Environmental Conditions:** 68% relative humidity

## Procedure
The experiment utilized our robotic system for membrane synthesis. A premixed polysulfone solution (17.0% concentration in PolarClean) was used without additional heating or mixing by the robot. The solution was used immediately after preparation (0 days rest time). The polymer solution was drop-cast onto the substrate and blade-cast without nitrogen protection. The cast film was immediately immersed in the non-solvent bath (0.0 minutes wait time) to induce phase separation. All processing was conducted at ambient temperature (25??C) without heating.

## Notes
This experiment represents a fully automated membrane synthesis process using premixed polymer solution under standard conditions without environmental controls (no nitrogen protection) at relatively high humidity."
True,False,17.0,22,1,231.07458974395303,,21.06843570409208,,0.0290483416431823,,148.49201062017949,,899.3023429350545,,0.787545848351507,,49.557258293684896,,0.1875389813420076,,45,2024-09-17,0.1875389813420076,25,False,0,0.0,66,1,0,Index: 45; Auto: True; Heating: False; Concentration: 17.0; Heating Block Temperature: 25; Mixed: False; Rest Time (days): 0; Coupon-to-Bath Wait Time (min): 0.0; Relative Humidity: 66; Nitrogen (Side from drop): 1; Nitrogen (After blade): 0,"# Experimental Report: Automated Membrane Synthesis via NIPS

## Experiment Parameters (Index: 45)

A polysulfone membrane was synthesized using non-solvent-induced phase separation (NIPS) under the following conditions:

- **Synthesis Method**: Automated robotic system
- **Polymer Solution**: 17.0% polysulfone in PolarClean solvent (premixed manually)
- **Processing Conditions**:
  - No heating during solution preparation (ambient temperature of 25??C)
  - No solution rest time (used immediately after preparation)
  - Laminar dry nitrogen flow applied to the side during drop-casting
  - No nitrogen flow after blade-casting
  - Zero wait time between blade-casting and NIPS bath immersion
  - Ambient relative humidity: 66%

The experiment utilized the automated robotic system for precise membrane casting while controlling environmental factors through selective nitrogen application during the initial drop-casting phase only."
True,False,17.0,25,1,228.31076155204596,,129.56245922934576,,0.1093930302330949,,0.0,,-556.6929062987388,,0.5653239436021503,,46.73932772881614,,0.1285164296048623,,49,2024-09-23,0.1285164296048623,25,False,0,10.0,95,1,0,Index: 49; Auto: True; Heating: False; Concentration: 17.0; Heating Block Temperature: 25; Mixed: False; Rest Time (days): 0; Coupon-to-Bath Wait Time (min): 10.0; Relative Humidity: 95; Nitrogen (Side from drop): 1; Nitrogen (After blade): 0,"# Experimental Report: Automated Membrane Synthesis via NIPS

## Experiment Parameters (Index: 49)

A polysulfone membrane was synthesized using non-solvent-induced phase separation (NIPS) under the following conditions:

- **Synthesis Method**: Automated robotic system
- **Polymer Solution**: 17.0% polysulfone in PolarClean solvent (premixed manually)
- **Processing Conditions**:
  - No heating during solution preparation (ambient temperature of 25??C)
  - No solution rest time (used immediately after preparation)
  - Laminar dry nitrogen flow applied from the side during drop-casting
  - No nitrogen flow after blade-casting
  - 10-minute delay between blade-casting and immersion in NIPS bath
  - High ambient relative humidity (95%)

The experiment utilized automated blade-casting followed by controlled immersion timing to investigate membrane formation under high humidity conditions with selective nitrogen protection during the initial casting phase."
True,False,17.0,26,1,197.84044623035882,10.100142419999694,15.569323359945745,2.617273406034796,0.03817390038237155,0.0015763532981720532,99.86088476701755,9.342004199487045,875.6402511290214,46.32046531999694,0.5187753171174969,0.029870006251308423,52.31001945437862,0.0,0.0492573270200113,0.0,50,2024-09-26,0.0492573270200113,25,False,0,0.17,70,0,1,Index: 50; Auto: True; Heating: False; Concentration: 17.0; Heating Block Temperature: 25; Mixed: False; Rest Time (days): 0; Coupon-to-Bath Wait Time (min): 0.17; Relative Humidity: 70; Nitrogen (Side from drop): 0; Nitrogen (After blade): 1,"# Experimental Report: Automated Membrane Synthesis via NIPS

## Experiment Details
- **Experiment ID:** 50
- **Synthesis Method:** Automated NIPS (Non-solvent-Induced Phase Separation)
- **Polymer:** Polysulfone (17.0% concentration)
- **Solvent:** PolarClean

## Procedure
A premixed polysulfone solution (17.0% concentration in PolarClean) was used without additional heating or robotic mixing. The solution was used immediately after preparation (0 days rest time). The robotic system drop-cast the polymer solution onto the substrate, followed by blade casting. After blade casting, the sample was subjected to laminar dry nitrogen flow to control humidity exposure. The coupon was then immersed in the NIPS bath after a brief wait time of 0.17 minutes.

## Environmental Conditions
- **Ambient Relative Humidity:** 70%
- **Heating Block Temperature:** 25??C (ambient, no active heating)

## Notes
The experiment utilized nitrogen flow only after blade casting, not during the initial drop-casting phase. The automated process maintained precise control over the short coupon-to-bath wait time (10.2 seconds)."
True,False,17.0,26,2,168.33383829683325,2.8728753816494796,14.732868852952523,0.1526482526555727,0.052417741577607604,0.020533501423200644,74.39426424289583,6.186764866108038,963.7575115761732,141.03702080702257,0.5770732118244419,0.0119416822716874,53.56036110901841,0.0,0.034972882,0.0,51,2024-09-26,0.034972882,25,False,0,1.0,70,0,1,Index: 51; Auto: True; Heating: False; Concentration: 17.0; Heating Block Temperature: 25; Mixed: False; Rest Time (days): 0; Coupon-to-Bath Wait Time (min): 1.0; Relative Humidity: 70; Nitrogen (Side from drop): 0; Nitrogen (After blade): 1,"# Experimental Report: Automated Membrane Synthesis via NIPS

## Experiment Details
- **Experiment ID:** 51
- **Synthesis Method:** Automated NIPS (Non-solvent-Induced Phase Separation)
- **Polymer:** Polysulfone at 17.0% concentration
- **Solvent:** PolarClean

## Procedure
The polymer solution was premixed manually without heating (ambient temperature of 25??C). The solution was used immediately after preparation with no rest period. Using the robotic system, the solution was drop-cast onto the substrate and then blade-cast. After blade casting, the sample was subjected to laminar dry nitrogen flow to control humidity exposure. The coupon was allowed to wait for 1.0 minute post-blade casting before immersion in the NIPS bath.

## Environmental Conditions
- **Relative Humidity:** 70%
- **Temperature:** 25??C (heating block temperature)

## Notes
The experiment was conducted using full automation with the robotic system. No nitrogen was applied during the side drop-casting phase, but nitrogen was applied after blade casting until bath immersion to control the humidity exposure of the nascent membrane."
True,False,17.0,27,1,175.8319549576918,13.292236575313106,13.987990393954512,0.9988212832891575,0.039578245434459765,0.0012192818159819012,71.92201934328541,2.215480605912269,858.5286840884754,15.987010510027542,0.5570334534463547,0.01004436359763678,54.37078478451713,0.0,0.0183850957806093,0.0,52,2024-10-16,0.0183850957806093,25,False,0,5.0,50,0,0,Index: 52; Auto: True; Heating: False; Concentration: 17.0; Heating Block Temperature: 25; Mixed: False; Rest Time (days): 0; Coupon-to-Bath Wait Time (min): 5.0; Relative Humidity: 50; Nitrogen (Side from drop): 0; Nitrogen (After blade): 0,"# Experimental Report: Automated Membrane Synthesis via NIPS

## Experiment Parameters
- **Experiment ID:** 52
- **Synthesis Method:** Automated NIPS (Non-solvent-Induced Phase Separation)
- **Polymer:** Polysulfone at 17.0% concentration
- **Solvent:** PolarClean
- **Environmental Conditions:** 50% relative humidity

## Procedure
The experiment utilized our robotic system for membrane synthesis. A premixed polysulfone solution (17.0% concentration in PolarClean) was used without additional heating or mixing by the robot. The solution was used immediately after preparation (0 days rest time). The polymer solution was drop-cast onto the substrate and then blade-cast without nitrogen protection. Following blade casting, the sample was allowed to stand for 5.0 minutes at ambient temperature (25??C) before immersion in the non-solvent bath to induce phase separation.

## Notes
This experiment represents a fully automated membrane synthesis process using standard conditions without environmental controls (no nitrogen flow) or extended solution aging."
True,False,17.0,28,1,296.35081017123304,39.38666021346304,23.158497815580564,1.670064160765452,0.06584271434407973,0.004074141048169394,51.229564571497825,0.8325442804032972,1045.0017469218478,17.751743637969625,0.5602398759571512,0.002274180413959567,53.155665944968725,0.0,0.014064042000000002,0.0,53,2024-10-22,0.014064042,25,False,0,10.0,68,0,0,Index: 53; Auto: True; Heating: False; Concentration: 17.0; Heating Block Temperature: 25; Mixed: False; Rest Time (days): 0; Coupon-to-Bath Wait Time (min): 10.0; Relative Humidity: 68; Nitrogen (Side from drop): 0; Nitrogen (After blade): 0,"# Experimental Report: Automated Membrane Synthesis via NIPS

## Experiment Details
- **Experiment ID:** 53
- **Synthesis Method:** Automated non-solvent-induced phase separation (NIPS)
- **Polymer:** Polysulfone at 17.0% concentration
- **Solvent:** PolarClean

## Procedure
The polymer solution was premixed manually without heating (ambient temperature of 25??C). The solution was used immediately after preparation with no rest period. Using the robotic system, the solution was drop-cast onto the substrate and then blade-cast. Following blade casting, the sample was allowed to stand for 10 minutes before immersion in the NIPS bath. The experiment was conducted at 68% relative humidity with no nitrogen flow applied either during drop-casting or after blade-casting.

## Notes
This experiment tested membrane formation under relatively high humidity conditions without any humidity control measures (no nitrogen flow), using a moderate wait time before bath immersion."
True,False,17.0,29,1,211.50865412415317,9.683664363471635,16.245948090833846,2.063627466880948,0.0436210600806008,0.010112474549209646,138.76247800999369,8.15634463730832,870.2081484937619,184.20536466923204,0.5413007534367748,0.12560616403743222,51.45875949536667,0.0,0.1607517827754513,0.0,54,2024-10-23,0.1607517827754513,25,False,0,10.0,68,0,1,Index: 54; Auto: True; Heating: False; Concentration: 17.0; Heating Block Temperature: 25; Mixed: False; Rest Time (days): 0; Coupon-to-Bath Wait Time (min): 10.0; Relative Humidity: 68; Nitrogen (Side from drop): 0; Nitrogen (After blade): 1,"# Experimental Report: Automated Membrane Synthesis via NIPS

## Experiment Parameters (Index: 54)

A polysulfone membrane was synthesized using non-solvent-induced phase separation (NIPS) with the following conditions:

- **Synthesis Method**: Automated robotic system
- **Polymer Solution**: 17.0% polysulfone in PolarClean solvent
- **Solution Preparation**: Premixed manually without heating (ambient temperature 25??C)
- **Solution Rest Time**: Used immediately after preparation (0 days)
- **Casting Conditions**:
  - 10.0 minute wait time between coupon casting and NIPS bath immersion
  - 68% relative humidity during synthesis
  - No nitrogen flow during drop-casting
  - Laminar dry nitrogen flow applied after blade-casting until bath immersion

The experiment utilized automated blade-casting with controlled environmental parameters to investigate the effects of nitrogen flow post-casting on membrane morphology and performance."
True,False,17.0,29,2,219.61643412334288,18.922364488847425,18.83562561922758,1.7013703934856323,0.06768255174595793,0.019893699067267158,146.98845046245518,15.469161694503622,646.4006458141797,173.61828189165757,0.6848645511688342,0.1316249550963372,50.63648431788627,0.0,0.1682974958596529,0.0,55,2024-10-23,0.1682974958596529,25,False,0,10.0,68,0,1,Index: 55; Auto: True; Heating: False; Concentration: 17.0; Heating Block Temperature: 25; Mixed: False; Rest Time (days): 0; Coupon-to-Bath Wait Time (min): 10.0; Relative Humidity: 68; Nitrogen (Side from drop): 0; Nitrogen (After blade): 1,"# Experimental Report: Automated Membrane Synthesis via NIPS

## Experiment Details
- **Experiment ID:** 55
- **Synthesis Method:** Automated NIPS (Non-solvent-Induced Phase Separation)
- **Polymer:** Polysulfone at 17.0% concentration
- **Solvent:** PolarClean

## Procedure
1. A premixed polysulfone solution (17.0% concentration) was used without additional mixing by the robotic system.
2. The solution was processed at ambient temperature (25??C) without heating.
3. The polymer solution was used immediately after preparation (0 days rest time).
4. The solution was drop-cast onto the substrate and then blade-cast.
5. After blade casting, the sample was subjected to laminar dry nitrogen flow to control humidity.
6. The cast film was allowed to stand for 10.0 minutes before immersion in the NIPS bath.
7. The entire process was conducted under 68% relative humidity conditions.

## Notes
- The experiment utilized the automated robotic system for membrane fabrication.
- No nitrogen flow was applied during the side-drop casting phase, only after blade casting.
- The extended wait time (10 minutes) before bath immersion was likely intended to allow partial solvent evaporation to influence the final membrane morphology."
True,False,17.0,30,1,272.2240045816517,8.468661574455382,40.914459456718156,0.35032133961347844,0.04189543781963738,0.0083299878105942,116.97680622767413,27.65423861905752,871.125202143544,65.22540415024636,0.5669559169467048,0.015413616088100685,48.171184862613146,0.0,0.0178452630945383,0.0,56,2024-10-24,0.0178452630945383,25,False,0,10.0,58,0,1,Index: 56; Auto: True; Heating: False; Concentration: 17.0; Heating Block Temperature: 25; Mixed: False; Rest Time (days): 0; Coupon-to-Bath Wait Time (min): 10.0; Relative Humidity: 58; Nitrogen (Side from drop): 0; Nitrogen (After blade): 1,"# Experimental Report: Automated Membrane Synthesis via NIPS

## Experiment Details
- **Experiment ID:** 56
- **Synthesis Method:** Automated NIPS (Non-solvent-Induced Phase Separation)
- **Polymer:** Polysulfone at 17.0% concentration
- **Solvent:** PolarClean

## Procedure
The polymer solution was premixed manually without heating (ambient temperature of 25??C). The solution was used immediately after preparation with no rest period. Using the robotic system, the solution was drop-cast onto the substrate and then blade-cast. After blade casting, the sample was subjected to laminar dry nitrogen flow to control humidity exposure. The coupon was allowed to stand for 10 minutes before immersion in the NIPS bath. The experiment was conducted at 58% relative humidity.

## Notes
- No nitrogen flow was applied during the side-drop casting phase
- Dry nitrogen flow was applied after blade casting until bath immersion
- No heating was used during the solution preparation process
- The automated robotic system handled the casting and bath immersion processes"
True,False,17.0,32,1,201.80400290446062,17.862831983254363,17.83959613526211,1.6665490071280218,0.029993048038627235,0.002917748748556252,85.70270487539295,51.66733407233188,926.4006501626862,54.95222046007122,0.6525502837804741,0.045383010533582735,53.65295728246648,0.0,0.0265744468579306,0.0,64,2024-11-14,0.0265744468579306,25,False,0,5.0,46,0,0,Index: 64; Auto: True; Heating: False; Concentration: 17.0; Heating Block Temperature: 25; Mixed: False; Rest Time (days): 0; Coupon-to-Bath Wait Time (min): 5.0; Relative Humidity: 46; Nitrogen (Side from drop): 0; Nitrogen (After blade): 0,"# Experimental Report: Automated Membrane Synthesis via NIPS

## Experiment Parameters
- **Experiment ID**: 64
- **Synthesis Method**: Automated NIPS (Non-solvent-Induced Phase Separation)
- **Polymer**: Polysulfone at 17.0% concentration
- **Solvent**: PolarClean
- **Environmental Conditions**: 46% relative humidity

## Procedure
The polymer solution was premixed manually without heating (ambient temperature of 25??C). The solution was used immediately after preparation with no rest period. Using the robotic system, the solution was drop-cast onto the substrate and then blade-cast. After blade casting, the sample was allowed to stand for 5 minutes before immersion in the NIPS bath. No nitrogen flow was applied either during the side-drop process or after blade casting.

## Notes
This experiment represents a fully automated membrane synthesis process using standard conditions without environmental modifications (no nitrogen, no heating) and with immediate use of the polymer solution."
True,False,17.0,33,1,277.3861208337041,3.0201731849168727,21.128670184002036,2.333047760850545,0.04598643728946428,0.01011079747898948,210.7209213521325,23.725665206924237,695.5864926010323,148.78077143297995,0.6442570153766152,0.09323588279874793,47.53072107366621,0.0,0.1246277450731985,0.0,68,2024-11-15,0.1246277450731985,25,False,0,0.0,50,0,0,Index: 68; Auto: True; Heating: False; Concentration: 17.0; Heating Block Temperature: 25; Mixed: False; Rest Time (days): 0; Coupon-to-Bath Wait Time (min): 0.0; Relative Humidity: 50; Nitrogen (Side from drop): 0; Nitrogen (After blade): 0,"# Experimental Report: Automated Membrane Synthesis via NIPS

## Experiment Parameters
- **Experiment ID:** 68
- **Synthesis Method:** Automated NIPS (Non-solvent-Induced Phase Separation)
- **Polymer:** Polysulfone at 17.0% concentration
- **Solvent:** PolarClean
- **Environmental Conditions:** 50% relative humidity

## Procedure
The experiment utilized a robotic system for membrane synthesis. A premixed polysulfone solution (17.0% concentration in PolarClean) was used without additional heating or mixing by the robot. The solution was used immediately after preparation (0 days rest time) and was drop-cast onto the substrate followed by blade casting. The cast film was immediately immersed in the non-solvent bath (0.0 minutes wait time) without any nitrogen flow treatment either during drop casting or after blade casting. All processes were conducted at ambient temperature (25??C).

## Notes
This experiment represents a baseline automated NIPS process without additional processing variables such as heating, extended rest time, delayed bath immersion, or nitrogen treatment to control humidity effects."
True,False,17.0,34,1,228.4671903908735,9.538178912130372,18.22295727561364,3.6088732109438446,0.04249914051546444,0.002608833810232763,174.93285531844253,33.06261302392813,812.9582742271958,59.89719783949387,0.5309449695862783,0.03706693737320372,50.07096160159485,0.0,0.074655592,0.0,72,2024-11-15,0.074655592,25,False,1,0.0,50,0,0,Index: 72; Auto: True; Heating: False; Concentration: 17.0; Heating Block Temperature: 25; Mixed: False; Rest Time (days): 1; Coupon-to-Bath Wait Time (min): 0.0; Relative Humidity: 50; Nitrogen (Side from drop): 0; Nitrogen (After blade): 0,"# Experimental Report: Automated Membrane Synthesis via NIPS

## Experiment Details
- **Experiment ID**: 72
- **Synthesis Method**: Automated non-solvent-induced phase separation (NIPS)
- **Polymer**: Polysulfone at 17.0% concentration
- **Solvent**: PolarClean

## Procedure
1. The polymer solution was premixed manually (not mixed by the robot)
2. No heating was applied during the solution preparation (ambient temperature of 25??C)
3. The solution was rested for 1 day in a sample vial after mixing
4. The solution was automatically drop-cast onto the substrate and blade-cast using the robotic system
5. The cast film was immediately immersed in the NIPS bath (0.0 min wait time)
6. No nitrogen flow was applied at any stage of the process
7. The relative humidity during synthesis was 50%

This experiment was part of a systematic investigation of processing parameters for membrane synthesis using an automated robotic platform."
True,True,11.63,7,1,95.81586876001887,10.442565951073783,41.15994002516649,3.118094487551111,,,47.15170675242318,20.035837064557793,1447.2458739179012,124.45384924012325,0.6011023383036421,0.08127324817175041,50.26794977524388,0.0,0.112400583814205,0.0,14,2024-03-20,0.112400583814205,50,True,0,0.0,69,0,0,Index: 14; Auto: True; Heating: True; Concentration: 11.63; Heating Block Temperature: 50; Mixed: True; Rest Time (days): 0; Coupon-to-Bath Wait Time (min): 0.0; Relative Humidity: 69; Nitrogen (Side from drop): 0; Nitrogen (After blade): 0,"# Experimental Report: Automated Membrane Synthesis via NIPS

## Experimental Parameters
- **Experiment ID**: 14
- **Synthesis Method**: Automated robotic system
- **Polymer Solution**: 11.63% polysulfone in PolarClean solvent
- **Mixing Conditions**: Automated mixing with heating (50??C heating block)
- **Solution Preparation**: Freshly prepared (0 days rest time)
- **Casting Conditions**:
  - Immediate immersion in non-solvent bath (0 min wait time)
  - Ambient relative humidity: 69%
  - No nitrogen flow applied during any stage of the process

## Methodology
The membrane was synthesized using an automated non-solvent-induced phase separation (NIPS) process. The polysulfone solution was prepared at 11.63% concentration and mixed using the robotic system with heating at 50??C. The solution was immediately used for membrane casting without a rest period. After blade casting, the sample was directly immersed into the NIPS bath without any waiting period or nitrogen treatment, despite the relatively high ambient humidity (69%)."
True,True,11.63,7,2,90.99870959544364,9.505164839832256,34.61512713629016,17.24510352134019,,,60.910634584598824,14.404044741555857,1556.297267309859,127.89344967674917,0.6647539660620996,0.20333452640735175,50.93126626346519,0.0,0.236194623506213,0.0,15,2024-03-20,0.236194623506213,50,True,0,0.0,69,0,0,Index: 15; Auto: True; Heating: True; Concentration: 11.63; Heating Block Temperature: 50; Mixed: True; Rest Time (days): 0; Coupon-to-Bath Wait Time (min): 0.0; Relative Humidity: 69; Nitrogen (Side from drop): 0; Nitrogen (After blade): 0,"# Experimental Report: Automated Membrane Synthesis via NIPS

## Experiment Details
- **Experiment ID:** 15
- **Synthesis Method:** Automated NIPS (Non-solvent-Induced Phase Separation)

## Materials
- **Polymer:** Polysulfone (11.63% concentration)
- **Solvent:** PolarClean

## Procedure
1. The polymer solution was automatically prepared by the robotic system with heating (heating block temperature: 50??C).
2. The solution was mixed by the robot (not premixed manually).
3. The solution was used immediately after preparation (0 days rest time).
4. The solution was drop-cast onto the coupon and then blade-cast.
5. The cast film was immediately immersed in the NIPS bath (0.0 minutes wait time).
6. No nitrogen flow was applied either from the side after drop-casting or after blade-casting.

## Environmental Conditions
- **Relative Humidity:** 69%

This experiment represents fully automated membrane synthesis with heated mixing under relatively high humidity conditions without any nitrogen-based humidity control measures."
True,True,11.63,8,1,64.29918271351211,4.04754167709304,19.318436891616923,9.77595118248648,,,48.660163888451116,14.543446199249306,1472.9440792296198,87.28292024098057,0.72537174459046,0.2080679248811471,54.12300715452759,0.0,0.1941353524854972,0.0,16,2024-03-28,0.1941353524854972,50,True,1,0.0,53,0,0,Index: 16; Auto: True; Heating: True; Concentration: 11.63; Heating Block Temperature: 50; Mixed: True; Rest Time (days): 1; Coupon-to-Bath Wait Time (min): 0.0; Relative Humidity: 53; Nitrogen (Side from drop): 0; Nitrogen (After blade): 0,"# Experimental Report: Automated Membrane Synthesis via NIPS

## Experiment #16

A polysulfone membrane was synthesized using an automated non-solvent-induced phase separation (NIPS) process. The polymer solution was prepared at 11.63% concentration of polysulfone in PolarClean solvent. The solution was automatically mixed by the robotic system with heating at 50??C using a heating block. After preparation, the solution was rested in a sample vial for 1 day before casting.

The membrane was cast using the automated system under ambient conditions with a relative humidity of 53%. Immediately after blade casting (0 minutes wait time), the coupon was immersed in the NIPS bath. No nitrogen flow was applied either during the drop-casting phase or after blade casting.

This experiment represents one condition in a systematic study of process parameters affecting membrane formation via the NIPS technique."
True,True,12.0,24,1,55.10215022969636,5.425125967534019,6.167200137248338,0.02956329150985486,0.01918807621066115,0.0033570615623079677,38.48236433609178,7.9149876717725665,1111.035474626995,55.07663083659636,0.6648096409532936,0.011343865110402588,61.069959741384665,0.0,0.046817355,0.0,48,2024-09-20,0.046817355,70,True,0,0.0,73,0,0,Index: 48; Auto: True; Heating: True; Concentration: 12.0; Heating Block Temperature: 70; Mixed: True; Rest Time (days): 0; Coupon-to-Bath Wait Time (min): 0.0; Relative Humidity: 73; Nitrogen (Side from drop): 0; Nitrogen (After blade): 0,"# Experimental Report: Automated Membrane Synthesis via NIPS

## Experiment Details
- **Experiment ID:** 48
- **Synthesis Method:** Automated non-solvent-induced phase separation (NIPS)
- **Polymer Solution:** 12.0% polysulfone in PolarClean solvent
- **Preparation Conditions:** 
  - Solution mixed automatically by robotic system
  - Heated mixing at 70??C
  - No rest period (used immediately after preparation)

## Processing Parameters
- **Casting Method:** Automated blade casting
- **Environmental Conditions:** 73% relative humidity
- **Wait Time:** 0 minutes between casting and bath immersion
- **Nitrogen Treatment:** None applied (neither during drop casting nor after blade casting)

This experiment utilized fully automated preparation and casting processes with heated solution mixing to ensure proper polymer dissolution. The membrane was immediately immersed in the non-solvent bath after blade casting, with no atmospheric exposure time."
True,True,13.0,9,1,65.48719407925006,7.960978212493984,16.342432610428144,6.287248936811681,,,22.11614433894298,9.843953343517576,1530.5916079509188,48.48173296493128,0.7815358776956913,0.10392921466981885,54.58844093575168,0.0,0.120734773328813,0.0,18,2024-04-04,0.120734773328813,50,True,1,0.0,96,0,0,Index: 18; Auto: True; Heating: True; Concentration: 13.0; Heating Block Temperature: 50; Mixed: True; Rest Time (days): 1; Coupon-to-Bath Wait Time (min): 0.0; Relative Humidity: 96; Nitrogen (Side from drop): 0; Nitrogen (After blade): 0,"# Experimental Report: Automated Membrane Synthesis via NIPS

## Experiment #18

A polysulfone membrane was synthesized using an automated non-solvent-induced phase separation (NIPS) process. The polymer solution was prepared at 13.0% w/w polysulfone concentration in PolarClean solvent. The solution was mixed using the robotic system with heating at 50??C via heating block. After preparation, the solution was rested in a sample vial for 1 day before processing.

The membrane casting was performed under high humidity conditions (96% RH). The polymer solution was automatically drop-cast onto the substrate and then blade-cast. Immediately following blade casting (0.0 min wait time), the sample was immersed in the NIPS bath. No nitrogen flow was applied either from the side during drop-casting or after blade-casting.

The entire synthesis process was fully automated using the robotic system, demonstrating the capability for reproducible membrane fabrication under controlled conditions."
True,True,15.0,36,1,110.69482106635698,11.720759957736874,10.352956259565083,0.9571759839404916,0.030111844849843077,0.0030344708773851086,65.63383361797915,23.52890138137542,1054.4822966367803,65.35418253449016,0.664722734250385,0.021529082246335166,56.66319294445892,0.0,0.052463694,0.0,77,2024-11-20,0.052463694,80,True,2,0.0,58,0,0,Index: 77; Auto: True; Heating: True; Concentration: 15.0; Heating Block Temperature: 80; Mixed: True; Rest Time (days): 2; Coupon-to-Bath Wait Time (min): 0.0; Relative Humidity: 58; Nitrogen (Side from drop): 0; Nitrogen (After blade): 0,"# Experimental Report: Automated Membrane Synthesis via NIPS

## Experiment Parameters
- **Experiment ID**: 77
- **Synthesis Method**: Automated NIPS using robotic system
- **Polymer Solution**: 15.0% polysulfone in PolarClean solvent
- **Preparation Conditions**: 
  - Solution mixed automatically by robot
  - Heated mixing at 80??C
  - 2-day rest period after mixing
- **Casting Conditions**:
  - Ambient relative humidity: 58%
  - No nitrogen flow applied during drop-casting or after blade-casting
  - Immediate immersion in non-solvent bath (0.0 min wait time)

The membrane was successfully synthesized using the automated robotic system with heated solution preparation. After the two-day solution maturation period, the casting was performed under moderate humidity conditions without any humidity control measures (no nitrogen flow). The polymer film was immediately transferred to the coagulation bath after blade-casting."
True,True,17.0,8,1,172.0732296612731,7.440453177067441,14.18716828982452,0.5397807744949846,,,73.45889243850954,2.1555134076152145,894.6047083524742,28.718774377893347,0.590602500049319,0.002355936178738487,48.05883167952536,0.0,0.008656542,0.0,17,2024-03-28,0.008656542,50,False,1,0.0,53,0,0,Index: 17; Auto: True; Heating: True; Concentration: 17.0; Heating Block Temperature: 50; Mixed: False; Rest Time (days): 1; Coupon-to-Bath Wait Time (min): 0.0; Relative Humidity: 53; Nitrogen (Side from drop): 0; Nitrogen (After blade): 0,"# Experimental Report: Automated Membrane Synthesis via NIPS

## Experiment Parameters
- **Experiment ID**: 17
- **Synthesis Method**: Automated NIPS using robotic system
- **Polymer Solution**: 17% polysulfone in PolarClean solvent
- **Solution Preparation**: 
  - Premixed manually (not mixed by robot)
  - Heated during mixing at 50??C
  - Rested for 1 day in sample vial before casting

## Casting Conditions
- **Environmental Conditions**: 53% relative humidity
- **Casting Protocol**: 
  - Drop-cast polymer solution onto coupon
  - Blade-cast to form uniform film
  - Immediate immersion in NIPS bath (0 min wait time)
  - No nitrogen flow applied during any stage of the process

The membrane was successfully synthesized using the automated robotic system with controlled parameters to ensure reproducibility of the phase separation process."
True,True,17.0,10,1,270.69323356331364,20.802094612229638,24.66227225302007,12.804074725884062,,,221.8107112847204,45.69715676717337,707.8281748486745,142.56396451729546,0.5095304111591948,0.11701510726827767,40.85401033182774,0.0,0.1447744550164999,0.0,19,2024-04-24,0.1447744550164999,50,False,1,0.0,96,0,0,Index: 19; Auto: True; Heating: True; Concentration: 17.0; Heating Block Temperature: 50; Mixed: False; Rest Time (days): 1; Coupon-to-Bath Wait Time (min): 0.0; Relative Humidity: 96; Nitrogen (Side from drop): 0; Nitrogen (After blade): 0,"# Experimental Report: Automated Membrane Synthesis via NIPS

## Experiment Parameters
- **Experiment ID**: 19
- **Synthesis Method**: Automated NIPS using robotic system
- **Polymer Solution**: 17.0% polysulfone in PolarClean solvent
- **Solution Preparation**: 
  - Premixed manually (not mixed by robot)
  - Heated during mixing at 50??C
  - Solution rested for 1 day in sample vial before casting

## Casting Conditions
- **Environmental Conditions**: 96% relative humidity
- **Casting Protocol**: 
  - Drop-cast polymer solution onto coupon
  - Blade casting performed by automated system
  - No nitrogen flow applied during any stage
  - Immediate immersion in non-solvent bath (0 minute wait time)

This experiment evaluated membrane formation under high humidity conditions without nitrogen protection, using a heated, manually premixed polymer solution that was allowed to rest for 24 hours before automated processing."
True,True,17.0,36,1,189.44122006132594,20.8687012740221,14.487742191411419,1.170277287020354,0.049141228485680366,0.00719749064847443,90.63276243413323,20.680884753777057,934.6660727079793,116.25497674565806,0.5491438136863726,0.014049013996430213,53.18278888818306,0.0,0.0472340986590935,0.0,78,2024-11-20,0.0472340986590935,80,False,2,0.0,58,0,0,Index: 78; Auto: True; Heating: True; Concentration: 17.0; Heating Block Temperature: 80; Mixed: False; Rest Time (days): 2; Coupon-to-Bath Wait Time (min): 0.0; Relative Humidity: 58; Nitrogen (Side from drop): 0; Nitrogen (After blade): 0,"# Experimental Report: Automated Membrane Synthesis via NIPS

## Experiment Parameters (Index: 78)

A polysulfone membrane was synthesized using non-solvent-induced phase separation (NIPS) with the following conditions:

- **Polymer Solution**: 17.0% polysulfone in PolarClean solvent
- **Preparation Method**: Solution was premixed manually and heated to 80??C during the mixing process
- **Aging**: Solution was rested for 2 days in a sample vial after preparation
- **Casting Conditions**:
  - Automated robotic casting system
  - No wait time between blade casting and immersion in NIPS bath (0.0 min)
  - Ambient relative humidity: 58%
  - No nitrogen flow applied during any stage of the process

The membrane was successfully prepared using the automated robotic system with controlled parameters to ensure reproducibility of the NIPS process."
